Repository: BoundState-AI/mira

# Welcome to your Lovable project

## Project info

**URL**: https://lovable.dev/projects/bf93d124-7e9c-4d97-9958-1e26216ca0c2

## How can I edit this code?

There are several ways of editing your application.

**Use Lovable**

Simply visit the [Lovable Project](https://lovable.dev/projects/bf93d124-7e9c-4d97-9958-1e26216ca0c2) and start prompting.

Changes made via Lovable will be committed automatically to this repo.

**Use your preferred IDE**

If you want to work locally using your own IDE, you can clone this repo and push changes. Pushed changes will also be reflected in Lovable.

File: mira/oca/data/astm_mnl36_extracted_data.json (part 2 of 6)
{
          "text": "CHAPTER 3     I\nMATERIALS INFORMATION RELATED TO FLAMMABILITY, IGNITION, AND COMBUSTION\n19\nTABLE 3-1-Promoted ignition data for 0.32-cm (0.125-in.)-diameter metallic rods ignited at the bottom in stagnant oxygen.\nA burn is defined as consumption of at least 2.54 cm (1 in.) of the rod. (Cont'd)\nLowest Burn Pressure\nHighest No-Burn Pressure\nBurn Length\nBurn Length\nRod Length\nMaterial\nMPa\npsia\nNo. Tests\n(in.)\nMPa\npsia\nNo. Tests\n(in.)\n(in.)\nSourcea\nColmonoy\n6.9\n1 000\n1\n2.4\n3.4\n500\n5\n0.25\n5\nWSTFc\nInvar 36\n<=6.9d\n<=1 000d\n6\n3\nNone\n3\nWSTF 86-19834 /86-19840\nInco X-750\n<=6.9d\n<=1 000d\n5\n0.1-2.2\nNone\n5\nWSTF 95-29097\nChromium (commercially pure)\n4.1\n600\n2\n0-5\n3.4\n500\n3\n0\n5\nWSTF 92-26153\n440C Stainless steel\n<=3.4d\n<=500d\n20\n0-1.1\nNone\n5.8\nMAPTIS 30008/10106/\n50822/53129\n420 Stainless steel\n<=3.4d\n<=500d\n10\n0-1.3\nNone\n6\nMAPTIS 54114/30136\n422 Stainless steel\n<=3.4d\n<=500d\n10\n0-1.3\nNone\n5.8\nMAPTIS 53537/54040\n430 Stainless steel\n<=3.4d\n<=500d\n10\n0-1.3\nNone\n12\nMAPTIS 30066\n440A Stainless steel\n<=3.4d\n<=500d\n5\n0-1.1\nNone\n5.8\nMAPTIS 30002\nInconel 718\n<=3.4d\n<=500d\n10\n0.5-4.3\nNone\n12\nMAPTIS 54263/\n55488/10106\n17-4 PH Stainless steel\n<=3.4d\n<=500d\n6\n0.8-1.8\nNone\n5.8\nMAPTIS 53654\nLead (commercially pure)\n3.4\n500\n2\n0-1\n2.8\n400\n1\n0.5\n6\nWSTF 90-23860/88-\n22158/89-23425\nAntimony (commercially pure)\n3.4\n500\n3\n0.5-2\n2.8\n400\n1\n0.25\n5\nWSTF 92-26468\nBeryllium (commercially pure)\n<=3.4d\n<=500d\n6\n0-1.25\nNone\n4\nWSTFc\nDuctile cast iron\n<=3.4d\n<=500d\n1\n5\nNone\n5\nASTM STP 986 p. 36\nNitronic 60\n<=3.4d\n<=500d\n1\n5\nNone\n5\nASTM STP 986 p. 36\n9 % Nickel steel\n<=3.4d\n<=500d\n1\n5\nNone\n5\nASTM STP 986 p. 36\nTin (commercially pure)\n3.4\n500\n2\n0-6\n1.4\n200\n6\n0\n6\nWSTF 89-23123/89-22728\nUdimet 700\n<=2.8d\n<=400d\n5\n0-1.75\nNone\n12.5\nWSTF 89-22900\nZinc (commercially pure)\n2.1\n300\n1\n1.6\n1.4\n200\n1\n0.5\n5.5\nWSTF 90-24249\nUdimet 720\n<=1.7d\n<=250d\n9\n0.8-2.4\nNone\n8.5\nMAPTIS 55801\nAluminum-bronze\n1.7\n250\n2\n0-6\n1.4\n200\n1\n0\n6\nWSTF 92-26731\n300 Series stainless steel\n1.4\n200\n20\n0.1-1.3\n0.8\n111\n20\n0.1-0.9\n6.3\nWSTF 97-31575/06-40375\nInconel 800 HT\n1.4\n200\n5\n0.2-1.8\n0.2\n35\n5\n0.2-0.5\n3.5\nWSTF 98-33388\nAMS 6278\n1.4\n200\n2\n0-5.5\n0.7\n100\n5\n0\n5.5\nWSTF 90-24243\nWelda-lite 2195\n<=0.8d\n<=125d\n10\n0.2-5.1\nNone\n12\nMAPTIS 54314\nAluminum 1100\n0.7\n100\n6\n0-5\n0.3\n50\n3\n0-0.9\n12\nWSTF 88-21971\nMolybdenum\n(commercially pure)\n0.7\n100\n1\n5.5\n0.3\n50\n3\n0\n5.5\nWSTF 90-24245\nAISI 9310\n0.7\n100\n2\n0-5.5\n0.3\n50\n3\n0\n5.5\nWSTF 90-24233"
        },
        {
          "page": 32,
          "text": "20\nSAFE USE OF OXYGEN AND OXYGEN SYSTEMS\nI\n2ND EDITION\nTABLE 3-1-Promoted ignition data for 0.32-cm (0.125-in.)-diameter metallic rods ignited at the bottom in stagnant oxygen.\nA burn is defined as consumption of at least 2.54 cm (1 in.) of the rod. (Cont'd)\nLowest Burn Pressure\nHighest No-Burn Pressure\nBurn Length\nBurn Length\nRod Length\nMaterial\nMPa\npsia\nNo. Tests\n(in.)\nMPa\npsia\nNo. Tests\n(in.)\n(in.)\nSourcea\nCarbon steel\n<=0.7d\n<=100d\n3\n>1.16\nNone\n3.8\nASTM STP 1040 p. 44\nWelda-lite 049\n0.6\n80\n6\n0.59-1.46\n0.2\n30\n1\n0.86\n5\nWSTF 89-23362\nIron (commercially pure)\n<=0.5d\n<=75d\n1\n5\nNone\n5\nWSTF 89-23136/ 89-23135\nTungsten (commercially pure)\n0.17\n25\n1\n2.2\n0.09\n12.4\n1\n0\n3\nWSTF 90-24247\nAluminum 2219\n0.17\n25\n4\n0-1.9\n0.1\n15\n1\n0.2\n6\nWSTF 89-23149\nVanadium (commercially pure)\n<=0.17d\n<=25d\n1\n2.6\nNone\n5.5\nWSTF 90-24248\nIndium (commercially pure)\n0.14\n20\n2\n0-5\n0.08\n12.3\n4\n0-0.5\nUnknown\nWSTF 92-26215\nAluminum (commercially pure)\n0.09\n12.4\n1\n2.93\nNone\n3\nWSTF 90-23856/90-23857\nTantalum (commercially pure)\n>0.09b\n>12.4b\n3\n0\nNone\nUnknown\nWSTF 92-26424\nMagnesium (commercially pure)\n<=0.09d\n<=12.4d\n2\n0-2.6\nNone\n6\nWSTFc\nYtterbium (commercially pure)\n0.08\n12\n1\n5\nNone\nUnknown\nWSTF 92-26154\nHafnium (commercially pure)\n<=0.06d\n<=8d\n1\n5\nNone\n5\nWSTFc\nZirconium (commercially pure)\n<=0.06d\n<=8d\n1\nUnknown\nNone\n6\nWSTF 88-22650\nTitanium (commercially pure)\n<=0.007d\n<=1d\n5\n3.0-6.0\nNone\n6\nWSTF 88-21969\nTi-6A1-4V\n<=0.007d\n<=1d\n4\nUnknown\nNone\n6\nWSTF 88-21970\nStrontium (commercially pure)\n<=Ambient\nNone\nUnkown\nASTM STP1267 p. 104\nairf\nLithium (commercially pure)\n<=Ambient\nNone\nUnknown\nASTM STP1267 p. 104\nairf\na Sources of data include WSTF (White Sands Test Facility), MAPTIS, and ASTM Standard Technical Publications (STP). WSTF data are typically referenced by a WSTF number, and MAPTIS data are referenced by a\nspecific material code.\nb > indicates that this was the highest pressure tested and the material did not burn greater than 1 in. The burn pressure, if it exists, is greater than the stated value.\nc No WSTF number.\nd <=indicates that no tests were conducted at lower pressures and therefore the material may burn at pressures less than or equal to the stated value.\ne The exact composition of this Haynes 214 alloy is unknown. Haynes 214 alloys have dramatically different results in this test depending on the specific alloy composition. For instance, while this unknown alloy\nburned greater than 1 in. at 1 000 psi, Haynes 214 composed of 4.42 % Al, <0.0025 % B, 0.0370 % C, 0.0081 % Cb, 0.0075 % Co, 15.16 % Cr, 2.10 % Fe, 0.1830 % Mn, 0.0010 % S, 0.0490 % Si, and <0.0050 % Mg,\nMo, P, Ti, W, Y, and Zr with the balance being Ni did not burn greater than 1 in. in 10 tests in oxygen at 10 000 psi (WSTF 97-31129).\nf Samples burned completely in ambient air at an atmospheric pressure of 85 kPa (12.3 psia)."
        }
      ]
    },
    "3-2": {
      "title": "Promoted ignition data for 60 x 60 wire meshes rolled into cylinders",
      "source": {
        "source": "ASTM MNL36 2nd Ed.",
        "page": 33,
        "provenance": "published_handbook_compilation",
        "table": "3-2",
        "test_standard": "ASTM G124"
      },
      "records": [
        {
          "material": "Nickel 200",
          "configuration": "60 x 60 wire mesh cylinder",
          "lowest_burn_pressure_mpa": null,
          "lowest_burn_pressure_psia": null,
          "highest_no_burn_pressure_mpa": 68.9,
          "highest_no_burn_pressure_psia": 10000,
          "qualifier": "no burn above highest tested pressure",
          "source": {
            "source": "ASTM MNL36 2nd Ed.",
            "page": 33,
            "provenance": "published_handbook_compilation",
            "table": "3-2",
            "test_standard": "ASTM G124"
          }
        },
        {
          "material": "Copper 100",
          "configuration": "60 x 60 wire mesh cylinder",
          "lowest_burn_pressure_mpa": 0.3,
          "lowest_burn_pressure_psia": 47,
          "highest_no_burn_pressure_mpa": 0.085,
          "highest_no_burn_pressure_psia": 12.4,
          "qualifier": "measured burn/no-burn transition",
          "source": {
            "source": "ASTM MNL36 2nd Ed.",
            "page": 33,
            "provenance": "published_handbook_compilation",
            "table": "3-2",
            "test_standard": "ASTM G124"
          }
        },
        {
          "material": "Monel 400",
          "configuration": "60 x 60 wire mesh cylinder",
          "lowest_burn_pressure_mpa": 0.085,
          "lowest_burn_pressure_psia": 12.4,
          "highest_no_burn_pressure_mpa": null,
          "highest_no_burn_pressure_psia": null,
          "qualifier": "burn at or below stated pressure",
          "source": {
            "source": "ASTM MNL36 2nd Ed.",
            "page": 33,
            "provenance": "published_handbook_compilation",
            "table": "3-2",
            "test_standard": "ASTM G124"
          }
        },
        {
          "material": "316 stainless steel",
          "configuration": "60 x 60 wire mesh cylinder",
          "lowest_burn_pressure_mpa": 0.085,
          "lowest_burn_pressure_psia": 12.4,
          "highest_no_burn_pressure_mpa": null,
          "highest_no_burn_pressure_psia": null,
          "qualifier": "burn at or below stated pressure",
          "source": {
            "source": "ASTM MNL36 2nd Ed.",
            "page": 33,
            "provenance": "published_handbook_compilation",
            "table": "3-2",
            "test_standard": "ASTM G124"
          }
        },
        {
          "material": "304 stainless steel",
          "configuration": "60 x 60 wire mesh cylinder",
          "lowest_burn_pressure_mpa": 0.085,
          "lowest_burn_pressure_psia": 12.4,
          "highest_no_burn_pressure_mpa": null,
          "highest_no_burn_pressure_psia": null,
          "qualifier": "burn at or below stated pressure",
          "source": {
            "source": "ASTM MNL36 2nd Ed.",
            "page": 33,
            "provenance": "published_handbook_compilation",
            "table": "3-2",
            "test_standard": "ASTM G124"
          }
        },
        {
          "material": "Carbon steel",
          "configuration": "60 x 60 wire mesh cylinder",
          "lowest_burn_pressure_mpa": 0.085,
          "lowest_burn_pressure_psia": 12.4,
          "highest_no_burn_pressure_mpa": null,
          "highest_no_burn_pressure_psia": null,
          "qualifier": "burn at or below stated pressure",
          "source": {
            "source": "ASTM MNL36 2nd Ed.",
            "page": 33,
            "provenance": "published_handbook_compilation",
            "table": "3-2",
            "test_standard": "ASTM G124"
          }
        }
      ],
      "raw_pages": [
        {
          "page": 33,
          "text": "CHAPTER 3     I\nMATERIALS INFORMATION RELATED TO FLAMMABILITY, IGNITION, AND COMBUSTION\n21\nTABLE 3-2-Promoted ignition data for 60 <= 60 wire meshes rolled into 12.7 cm (5 in.) long,\n0.64-mm (0.25-in.)-diameter cylinders ignited at the bottom in stagnant oxygen [18]. A burn is\ndefined as consumption of at least 2.0 cm (0.8 in.) of the rod.\nLowest Burn Pressure\nHighest No-Burn Pressure\nBurn\nBurn Length\nRod Length\nMaterial\nMPa\npsia\nNo. Tests\nLength (in.)\nMPa\npsia\nNo. Tests\n(in.)\n(in.)\nNickel 200\nNone\n>68.9a,b\n>10 000a,b\nUnknown\nUnknown\nCopper 100\n0.3c\n47c\n5\n0-5\n0.085\n12.4\n1\n0\n5\nMonel 400\n<=0.085c\n<=12.4c\n1\n>0.8\nNone\n5\n316 SS\n<=0.085c\n<=12.4c\n1\n>0.8\nNone\n5\n304 SS\n<=0.085c\n<=12.4c\n1\n>0.8\nNone\n5\nCarbon steel\n<=0.085c\n<=12.4c\n1\n>0.8\nNone\n5\na WSTF unpublished data.\nb > indicates that this was the highest pressure tested and the material did not burn greater than 2.0 cm (0.8 in.). The burn pressure, if it exists, is greater than\nthe stated value.\nc <= indicates that no tests were conducted at lower pressures and therefore the material may burn at pressures less than or equal to the stated value.\na > indicates that this was the highest pressure tested and the material did not burn greater than 1.27 cm (0.5 in.). The burn pressure, if it exists, is greater\nthan the stated value.\nb <= indicates that no tests were conducted at lower pressures and therefore the material may burn at pressures less than or equal to the stated value.\nTABLE 3-3-Promoted ignition data for metals configured similarly to sintered filter\nelements ignited at the bottom in stagnant oxygen [19].\nLowest Burn Pressure\nHighest No-Burn Pressure\nBurn\nBurn\nRod\nRod\nRod\nLength\nNo.\nLength\nLength\nDiameter\nCross-\nMaterial\nMPa\npsia\nNo. Tests\n(in.)\nMPa\npsia\nTests\n(in.)\n(in.)\n(in.)\nSection\nMonel 400\n0.69\n100\n3\n0-3\n0.082\n12.4\n3\n<0.5\n3\n0.16  0.14\nElliptical\n316L SS\n<= 0.082\n<= 12.4\n1\n2.3\nNone\n2.3\n0.18\nCircular\nTin-bronze 10P\nNone\n>68.9a\n>10 000a\n3\n<0.5\n3\n0.25\nCircular\nTin-bronze 90P\nNone\n>68.9a\n>10 000a\n3\n<0.5\n3\n0.25\nCircular\nTin-bronze 250P\nNone\n>68.9a\n>10 000a\n3\n<0.5\n3\n0.25\nCircular\nTin-bronze 153A\n37.9\n5 500\n3\n0-3\n27.6\n4 000\n3\n<0.5\n3\n0.25\nCircular\nTin-bronze 103A\n68.9\n10 000\n4\n0-3\n55.2\n8 000\n3\n<0.5\n3\n0.25\nCircular\nTin-bronze 61A\nNone\n>68.9a\n>10 000a\n3\n<0.5\n3\n0.25\nCircular\nTin-bronze 68HP\nNone\n>68.9a\n>10 000a\n3\n<0.5\n3\n0.25\nCircular\nTin-bronze 23HP\nNone\n>68.9a\n>10 000a\n3\n<0.5\n3\n0.25\nCircular\nFig. 3-3-Effect of oxygen concentration on flammability\nfor several engineering alloys configured as 0.32-cm\n(0.125-in.)-diameter rods burning in the upward direction [16].\nmaterials. The test variables include oxygen pressure, nor-\nmal loads, rubbing velocity, and test material. The friction\ntest is typically performed at a test pressure of 6.9 MPa\n(1 000 psi). The maximum normal load that can be applied\nis 4 450 N (1 000 lbf) and the maximum rotation is 500\nHz (30 000 rpm). For each test, the maximum Pv product\nis measured, where P is the load divided by the initial\ncross-sectional area of the sample and v is the relative sur-\nface velocity. The Pv product is a measure of the energy\nabsorbed per unit area of rubbing surface per unit time. The\ncharacteristics of the metallic surfaces, such as the coeffi-\ncient of friction, have a large influence on ignition as a\nresult of friction.\nIgnition of metallic materials by friction can occur in\nLOX systems as well as in GOX. Metallic materials are more\ndifficult to ignite as a result of friction in LOX than in\nGOX because of the low initial temperatures. However, once\nignition takes place, propagation is inevitably more exten-\nsive in LOX because of the large quantity of oxygen present\nin the condensed phase. The relative ranking of metallic"
        }
      ]
    },
    "3-3": {
      "title": "Promoted ignition data for sintered-filter-like metal configurations",
      "source": {
        "source": "ASTM MNL36 2nd Ed.",
        "page": 33,
        "provenance": "published_handbook_compilation",
        "table": "3-3",
        "test_standard": "ASTM G124"
      },
      "records": [
        {
          "material": "Monel 400",
          "configuration": "sintered filter-like",
          "lowest_burn_pressure_mpa": 0.69,
          "lowest_burn_pressure_psia": 100,
          "highest_no_burn_pressure_mpa": 0.082,
          "highest_no_burn_pressure_psia": 12.4,
          "source": {
            "source": "ASTM MNL36 2nd Ed.",
            "page": 33,
            "provenance": "published_handbook_compilation",
            "table": "3-3",
            "test_standard": "ASTM G124"
          }
        },
        {
          "material": "316L stainless steel",
          "configuration": "sintered filter-like",
          "lowest_burn_pressure_mpa": 0.082,
          "lowest_burn_pressure_psia": 12.4,
          "highest_no_burn_pressure_mpa": null,
          "highest_no_burn_pressure_psia": null,
          "source": {
            "source": "ASTM MNL36 2nd Ed.",
            "page": 33,
            "provenance": "published_handbook_compilation",
            "table": "3-3",
            "test_standard": "ASTM G124"
          }
        },
        {
          "material": "Tin-bronze 10P",
          "configuration": "sintered filter-like",
          "lowest_burn_pressure_mpa": null,
          "lowest_burn_pressure_psia": null,
          "highest_no_burn_pressure_mpa": 68.9,
          "highest_no_burn_pressure_psia": 10000,
          "source": {
            "source": "ASTM MNL36 2nd Ed.",
            "page": 33,
            "provenance": "published_handbook_compilation",
            "table": "3-3",
            "test_standard": "ASTM G124"
          }
        },
        {
          "material": "Tin-bronze 90P",
          "configuration": "sintered filter-like",
          "lowest_burn_pressure_mpa": null,
          "lowest_burn_pressure_psia": null,
          "highest_no_burn_pressure_mpa": 68.9,
          "highest_no_burn_pressure_psia": 10000,
          "source": {
            "source": "ASTM MNL36 2nd Ed.",
            "page": 33,
            "provenance": "published_handbook_compilation",
            "table": "3-3",
            "test_standard": "ASTM G124"
          }
        },
        {
          "material": "Tin-bronze 250P",
          "configuration": "sintered filter-like",
          "lowest_burn_pressure_mpa": null,
          "lowest_burn_pressure_psia": null,
          "highest_no_burn_pressure_mpa": 68.9,
          "highest_no_burn_pressure_psia": 10000,
          "source": {
            "source": "ASTM MNL36 2nd Ed.",
            "page": 33,
            "provenance": "published_handbook_compilation",
            "table": "3-3",
            "test_standard": "ASTM G124"
          }
        },
        {
          "material": "Tin-bronze 153A",
          "configuration": "sintered filter-like",
          "lowest_burn_pressure_mpa": 37.9,
          "lowest_burn_pressure_psia": 5500,
          "highest_no_burn_pressure_mpa": 27.6,
          "highest_no_burn_pressure_psia": 4000,
          "source": {
            "source": "ASTM MNL36 2nd Ed.",
            "page": 33,
            "provenance": "published_handbook_compilation",
            "table": "3-3",
            "test_standard": "ASTM G124"
          }
        },
        {
          "material": "Tin-bronze 103A",
          "configuration": "sintered filter-like",
          "lowest_burn_pressure_mpa": 68.9,
          "lowest_burn_pressure_psia": 10000,
          "highest_no_burn_pressure_mpa": 55.2,
          "highest_no_burn_pressure_psia": 8000,
          "source": {
            "source": "ASTM MNL36 2nd Ed.",
            "page": 33,
            "provenance": "published_handbook_compilation",
            "table": "3-3",
            "test_standard": "ASTM G124"
          }
        },
        {
          "material": "Tin-bronze 61A",
          "configuration": "sintered filter-like",
          "lowest_burn_pressure_mpa": null,
          "lowest_burn_pressure_psia": null,
          "highest_no_burn_pressure_mpa": 68.9,
          "highest_no_burn_pressure_psia": 10000,
          "source": {
            "source": "ASTM MNL36 2nd Ed.",
            "page": 33,
            "provenance": "published_handbook_compilation",
            "table": "3-3",
            "test_standard": "ASTM G124"
          }
        },
        {
          "material": "Tin-bronze 68HP",
          "configuration": "sintered filter-like",
          "lowest_burn_pressure_mpa": null,
          "lowest_burn_pressure_psia": null,
          "highest_no_burn_pressure_mpa": 68.9,
          "highest_no_burn_pressure_psia": 10000,
          "source": {
            "source": "ASTM MNL36 2nd Ed.",
            "page": 33,
            "provenance": "published_handbook_compilation",
            "table": "3-3",
            "test_standard": "ASTM G124"
          }
        },
        {
          "material": "Tin-bronze 23HP",
          "configuration": "sintered filter-like",
          "lowest_burn_pressure_mpa": null,
          "lowest_burn_pressure_psia": null,
          "highest_no_burn_pressure_mpa": 68.9,
          "highest_no_burn_pressure_psia": 10000,
          "source": {
            "source": "ASTM MNL36 2nd Ed.",
            "page": 33,
            "provenance": "published_handbook_compilation",
            "table": "3-3",
            "test_standard": "ASTM G124"
          }
        }
      ],
      "raw_pages": [
        {
          "page": 33,
          "text": "CHAPTER 3     I\nMATERIALS INFORMATION RELATED TO FLAMMABILITY, IGNITION, AND COMBUSTION\n21\nTABLE 3-2-Promoted ignition data for 60 <= 60 wire meshes rolled into 12.7 cm (5 in.) long,\n0.64-mm (0.25-in.)-diameter cylinders ignited at the bottom in stagnant oxygen [18]. A burn is\ndefined as consumption of at least 2.0 cm (0.8 in.) of the rod.\nLowest Burn Pressure\nHighest No-Burn Pressure\nBurn\nBurn Length\nRod Length\nMaterial\nMPa\npsia\nNo. Tests\nLength (in.)\nMPa\npsia\nNo. Tests\n(in.)\n(in.)\nNickel 200\nNone\n>68.9a,b\n>10 000a,b\nUnknown\nUnknown\nCopper 100\n0.3c\n47c\n5\n0-5\n0.085\n12.4\n1\n0\n5\nMonel 400\n<=0.085c\n<=12.4c\n1\n>0.8\nNone\n5\n316 SS\n<=0.085c\n<=12.4c\n1\n>0.8\nNone\n5\n304 SS\n<=0.085c\n<=12.4c\n1\n>0.8\nNone\n5\nCarbon steel\n<=0.085c\n<=12.4c\n1\n>0.8\nNone\n5\na WSTF unpublished data.\nb > indicates that this was the highest pressure tested and the material did not burn greater than 2.0 cm (0.8 in.). The burn pressure, if it exists, is greater than\nthe stated value.\nc <= indicates that no tests were conducted at lower pressures and therefore the material may burn at pressures less than or equal to the stated value.\na > indicates that this was the highest pressure tested and the material did not burn greater than 1.27 cm (0.5 in.). The burn pressure, if it exists, is greater\nthan the stated value.\nb <= indicates that no tests were conducted at lower pressures and therefore the material may burn at pressures less than or equal to the stated value.\nTABLE 3-3-Promoted ignition data for metals configured similarly to sintered filter\nelements ignited at the bottom in stagnant oxygen [19].\nLowest Burn Pressure\nHighest No-Burn Pressure\nBurn\nBurn\nRod\nRod\nRod\nLength\nNo.\nLength\nLength\nDiameter\nCross-\nMaterial\nMPa\npsia\nNo. Tests\n(in.)\nMPa\npsia\nTests\n(in.)\n(in.)\n(in.)\nSection\nMonel 400\n0.69\n100\n3\n0-3\n0.082\n12.4\n3\n<0.5\n3\n0.16  0.14\nElliptical\n316L SS\n<= 0.082\n<= 12.4\n1\n2.3\nNone\n2.3\n0.18\nCircular\nTin-bronze 10P\nNone\n>68.9a\n>10 000a\n3\n<0.5\n3\n0.25\nCircular\nTin-bronze 90P\nNone\n>68.9a\n>10 000a\n3\n<0.5\n3\n0.25\nCircular\nTin-bronze 250P\nNone\n>68.9a\n>10 000a\n3\n<0.5\n3\n0.25\nCircular\nTin-bronze 153A\n37.9\n5 500\n3\n0-3\n27.6\n4 000\n3\n<0.5\n3\n0.25\nCircular\nTin-bronze 103A\n68.9\n10 000\n4\n0-3\n55.2\n8 000\n3\n<0.5\n3\n0.25\nCircular\nTin-bronze 61A\nNone\n>68.9a\n>10 000a\n3\n<0.5\n3\n0.25\nCircular\nTin-bronze 68HP\nNone\n>68.9a\n>10 000a\n3\n<0.5\n3\n0.25\nCircular\nTin-bronze 23HP\nNone\n>68.9a\n>10 000a\n3\n<0.5\n3\n0.25\nCircular\nFig. 3-3-Effect of oxygen concentration on flammability\nfor several engineering alloys configured as 0.32-cm\n(0.125-in.)-diameter rods burning in the upward direction [16].\nmaterials. The test variables include oxygen pressure, nor-\nmal loads, rubbing velocity, and test material. The friction\ntest is typically performed at a test pressure of 6.9 MPa\n(1 000 psi). The maximum normal load that can be applied\nis 4 450 N (1 000 lbf) and the maximum rotation is 500\nHz (30 000 rpm). For each test, the maximum Pv product\nis measured, where P is the load divided by the initial\ncross-sectional area of the sample and v is the relative sur-\nface velocity. The Pv product is a measure of the energy\nabsorbed per unit area of rubbing surface per unit time. The\ncharacteristics of the metallic surfaces, such as the coeffi-\ncient of friction, have a large influence on ignition as a\nresult of friction.\nIgnition of metallic materials by friction can occur in\nLOX systems as well as in GOX. Metallic materials are more\ndifficult to ignite as a result of friction in LOX than in\nGOX because of the low initial temperatures. However, once\nignition takes place, propagation is inevitably more exten-\nsive in LOX because of the large quantity of oxygen present\nin the condensed phase. The relative ranking of metallic"
        }
      ]
    },
    "3-4": {
      "title": "Ignition temperature of selected metals (bulk solids)",
      "source": {
        "source": "ASTM MNL36 2nd Ed.",
        "page": 34,
        "provenance": "published_handbook_compilation",
        "table": "3-4"
      },
      "records": [
        {
          "metal": "Aluminum 6061",
          "ignition_temperature_k": 2210,
          "ignition_temperature_f": 3518,
          "gas": "oxygen",
          "pressure": "0.1 MPa / 14.7 psia"
        },
        {
          "metal": "Barium",
          "ignition_temperature_k": 448,
          "ignition_temperature_f": 347,
          "gas": "oxygen",
          "pressure": "0.1 MPa / 14.7 psia"
        },
        {
          "metal": "Berylco 10",
          "ignition_temperature_k_range": [
            1228,
            1233
          ],
          "ignition_temperature_f_range": [
            1750,
            1760
          ],
          "gas": "air, oxygen",
          "pressure": "0.1 to 0.7 MPa / 14.7 to 103 psia"
        },
        {
          "metal": "Calcium",
          "ignition_temperature_k": 823,
          "ignition_temperature_f": 1022,
          "gas": "oxygen",
          "pressure": "0.1 MPa / 14.7 psia"
        },
        {
          "metal": "Cerium",
          "ignition_temperature_k": 593,
          "ignition_temperature_f": 608,
          "gas": "oxygen",
          "pressure": "0.1 MPa / 14.7 psia"
        },
        {
          "metal": "Iron",
          "ignition_temperature_k": 1203,
          "ignition_temperature_f": 1706,
          "gas": "oxygen",
          "pressure": "0.1 MPa / 14.7 psia"
        },
        {
          "metal": "Magnesium",
          "ignition_temperature_k": 906,
          "ignition_temperature_f": 1171,
          "gas": "oxygen",
          "pressure": "0.1 to 1.0 MPa / 14.7 to 147 psia"
        },
        {
          "metal": "Molybdenum",
          "ignition_temperature_k": 1033,
          "ignition_temperature_f": 1400,
          "gas": "oxygen",
          "pressure": "0.1 MPa / 14.7 psia"
        },
        {
          "metal": "Monel",
          "ignition_temperature_k": 1473,
          "ignition_temperature_f": 2192,
          "gas": "oxygen",
          "pressure": ">4.8 MPa / >700 psia"
        },
        {
          "metal": "Nickel alloys",
          "ignition_temperature_k_range": [
            1423,
            1643
          ],
          "ignition_temperature_f_range": [
            2102,
            2498
          ],
          "gas": "oxygen",
          "pressure": ">1.4 MPa / >200 psia"
        },
        {
          "metal": "Carbon steel",
          "ignition_temperature_k": 1313,
          "ignition_temperature_f": 1904,
          "gas": "oxygen",
          "pressure": ">4.8 MPa / >700 psia"
        },
        {
          "metal": "Stainless steel 310",
          "ignition_temperature_k": 1253,
          "ignition_temperature_f": 1796,
          "gas": "oxygen",
          "pressure": ">4.8 MPa / >700 psia"
        },
        {
          "metal": "Stainless steel 321",
          "ignition_temperature_k": 1588,
          "ignition_temperature_f": 2399,
          "gas": "oxygen",
          "pressure": ">4.8 MPa / >700 psia"
        },
        {
          "metal": "Stainless steel 430",
          "ignition_temperature_k_range": [
            1622,
            1639
          ],
          "ignition_temperature_f_range": [
            2460,
            2490
          ],
          "gas": "oxygen",
          "pressure": "0.1 to 0.7 MPa / 14.7 to 103 psia"
        },
        {
          "metal": "Tool steel",
          "ignition_temperature_k_range": [
            1503,
            1593
          ],
          "ignition_temperature_f_range": [
            2246,
            2408
          ],
          "gas": "oxygen",
          "pressure": "0.3 to 2.8 MPa / 50 to 400 psia"
        },
        {
          "metal": "Strontium",
          "ignition_temperature_k": 993,
          "ignition_temperature_f": 1328,
          "gas": "oxygen",
          "pressure": "0.1 MPa / 14.7 psia"
        },
        {
          "metal": "Tantalum",
          "ignition_temperature_k_range": [
            1511,
            1555
          ],
          "ignition_temperature_f_range": [
            2260,
            2340
          ],
          "gas": "air",
          "pressure": "0.1 to 0.7 MPa / 14.7 to 103 psia"
        },
        {
          "metal": "Thorium",
          "ignition_temperature_k": 773,
          "ignition_temperature_f": 932,
          "gas": "oxygen",
          "pressure": "0.1 MPa / 14.7 psia"
        },
        {
          "metal": "Titanium alloy RC-70",
          "ignition_temperature_k_range": [
            1855,
            1900
          ],
          "ignition_temperature_f_range": [
            2880,
            2960
          ],
          "gas": "air, oxygen",
          "pressure": "0.1 to 0.7 MPa / 14.7 to 103 psia"
        },
        {
          "metal": "Titanium alloy RS-70",
          "ignition_temperature_k_range": [
            1861,
            1889
          ],
          "ignition_temperature_f_range": [
            2890,
            2940
          ],
          "gas": "air, oxygen",
          "pressure": "0.1 to 0.7 MPa / 14.7 to 103 psia"
        },
        {
          "metal": "Titanium alloy RS-110-A",
          "ignition_temperature_k_range": [
            1844,
            1872
          ],
          "ignition_temperature_f_range": [
            2860,
            2910
          ],
          "gas": "oxygen",
          "pressure": "0.1 to 0.7 MPa / 14.7 to 103 psia"
        },
        {
          "metal": "Titanium alloy RS-110-BX",
          "ignition_temperature_k_range": [
            1839,
            1878
          ],
          "ignition_temperature_f_range": [
            2850,
            2920
          ],
          "gas": "oxygen",
          "pressure": "0.1 to 0.7 MPa / 14.7 to 103 psia"
        },
        {
          "metal": "Tungsten",
          "ignition_temperature_k_range": [
            1516,
            1561
          ],
          "ignition_temperature_f_range": [
            2270,
            2350
          ],
          "gas": "air",
          "pressure": "0.1 to 0.7 MPa / 14.7 to 103 psia"
        },
        {
          "metal": "Uranium",
          "ignition_temperature_k": 593,
          "ignition_temperature_f": 608,
          "gas": "oxygen",
          "pressure": "0.1 MPa / 14.7 psia"
        }
      ],
      "raw_pages": [
        {
          "page": 34,
          "text": "22\nSAFE USE OF OXYGEN AND OXYGEN SYSTEMS\nI\n2ND EDITION\nmaterials in LOX is essentially the same as that in ambient\ntemperature GOX.\nData\nTest data indicate that metals, not polymers, are most suscep-\ntible to ignition by friction in the friction heating tests\npresently available. Current research indicates that polymers\nand composites also may be susceptible to ignition in certain\nconditions. Data on the ignitability of metallic materials by\nfriction in gaseous oxygen are shown in Tables 3-5 and 3-6.\nMetals and alloys with low-Pv products at ignition are more\neasily ignited than those with high-Pv products at ignition.\nTable 3-5 shows data for tests in which the stationary and\nrotary samples were made of the same material, whereas\nTable 3-6 shows data for tests in which the stationary and\nrotary samples were made of dissimilar materials. The data in\nTable 3-6 demonstrate that, when the materials of the station-\nary and rotary samples have different frictional ignition\ncharacteristics, the more reactive material tends to have the\ngreatest effect on the Pv product required for ignition.\nTABLE 3-4-Ignition temperature of selected metals (bulk solids).a\nIgnition Temperature\nMetal\nK\n degF\nGas\nPressure (MPa/psia)\nReference\nAluminum, 6061b\n2 210\n3 518\nOxygen\n0.1/14.7\n[22]\nBarium\n448\n347\nOxygen\n0.1/14.7\n[21]\nBerylco 10\n1 228 to 1 233\n1 750 to 1 760\nAir, oxygen\n0.1 to 0.7/14.7 to 103\n[21]\nCalcium\n823\n1 022\nOxygen\n0.1/14.7\n[21]\nCerium\n593\n608\nOxygen\n0.1/14.7\n[21]\nIron\n1 203\n1 706\nOxygen\n0.1/14.7\n[21]\nMagnesium\n906\n1 171\nOxygen\n0.1 to 1.0/14.7 to 147\n[21]\nMagnesium alloys\n20 % Aluminum\n775\n936\nOxygen\n0.1/14.7\n[21]\n70 % Zinc\n813\n1 004\nOxygen\n0.1/14.7\n[21]\n25 % Nickel\n774\n934\nOxygen\n0.1/14.7\n[21]\n20 % Antimony\n866\n1 099\nOxygen\n0.1/14.7\n[21]\n63 % Aluminum\n734\n862\nOxygen\n0.1/14.7\n[21]\nMolybdenum\n1 033\n1 400\nOxygen\n0.1/14.7\n[21]\nMonel\n1 473\n2 192\nOxygen\n>4.8/>700\n[23]\nNickel alloys\n1 423 to 1 643\n2 102 to 2 498\nOxygen\n>1.4/>200\n[23]\nSteel, carbon\n1 313\n1 904\nOxygen\n>4.8/>700\n[23]\nSteel, mild\n1 500 to 1 550\n2 240 to 2 330\nAirc\n0.1 to 0.7/14.7 to 103\n[21]\nSteel, stainless 310\n1 253\n1 796\nOxygen\n>4.8/>700\n[23]\nSteel, stainless 321\n1 588\n2 399\nOxygen\n>4.8/>700\n[23]\nSteel, stainless, 430\n1 622 to 1 639\n2 460 to 2 490\nOxygend\n0.1 to 0.7/14.7 to 103\n[21]\nSteel, tool\n1 503 to 1 593\n2 246 to 2 408\nOxygen\n0.3 to 2.8 MPa/50 to 400\n[22]\nStrontium\n993\n1 328\nOxygen\n0.1/14.7\n[21]\nTantalum\n1 511 to 1 555\n2 260 to 2 340\nAirc\n0.1 to 0.7/14.7 to 103\n[21]\nThorium\n773\n932\nOxygen\n0.1/14.7\n[21]\nTitanium alloys\nRC-70\n1 855 to 1 900\n2 880 to 2 960\nAir, oxygen\n0.1 to 0.7/14.7 to 103\n[21]\nRS-70\n1 861 to 1 889\n2 890 to 2 940\nAir, oxygen\n0.1 to 0.7/14.7 to 103\n[21]\nRS-110-A\n1 844 to 1 872\n2 860 to 2 910\nOxygend\n0.1 to 0.7/14.7 to 103\n[21]\nRS-110-BX\n1 839 to 1 878\n2 850 to 2 920\nOxygend\n0.1 to 0.7/14.7 to 103\n[21]\nTungsten\n1 516 to 1 561\n2 270 to 2 350\nAirc\n0.1 to 0.7/14.7 to 103\n[21]\nUranium\n593\n608\nOxygen\n0.1/14.7\n[21]\na It was noted that, although the metals burned at a much greater rate in oxygen, there was no appreciable difference in the ignition temperature as a result\nof oxygen. concentration [21].\nb LASER-ignited aluminum.\nc Not tested in oxygen, but probably ignites in oxygen at about the same temperature.\nd Did not ignite in air.\nFig. 3-4-Friction test apparatus."
        }
      ]
    },
    "3-5": {
      "title": "Friction ignition test data for similar pairs",
      "source": {
        "source": "ASTM MNL36 2nd Ed.",
        "page": 35,
        "provenance": "published_handbook_compilation",
        "table": "3-5"
      },
      "highlights": {
        "most_resistant_examples": [
          {
            "stator": "Inconel MA754",
            "rotor": "Inconel MA754",
            "pv_lbf_in2_ft_min_range_million": [
              3.96,
              4.12
            ],
            "pv_w_m2_range_e8": [
              11.3,
              11.75
            ]
          },
          {
            "stator": "Haynes 214",
            "rotor": "Haynes 214",
            "pv_lbf_in2_ft_min_range_million": [
              3.05,
              3.15
            ],
            "pv_w_m2_range_e8": [
              8.73,
              8.98
            ]
          },
          {
            "stator": "Inconel MA758",
            "rotor": "Inconel MA758",
            "pv_lbf_in2_ft_min_range_million": [
              2.64,
              3.42
            ],
            "pv_w_m2_range_e8": [
              7.53,
              9.76
            ]
          }
        ],
        "most_susceptible_examples": [
          {
            "stator": "Aluminum 6061-T6",
            "rotor": "Aluminum 6061-T6",
            "pv_lbf_in2_ft_min_range_million": [
              0.061,
              0.061
            ],
            "pv_w_m2_range_e8": [
              0.18,
              0.18
            ]
          },
          {
            "stator": "Ti-6Al-4V",
            "rotor": "Ti-6Al-4V",
            "pv_lbf_in2_ft_min_range_million": [
              0.0035,
              0.0035
            ],
            "pv_w_m2_range_e8": [
              0.01,
              0.01
            ]
          },
          {
            "stator": "Nitronic 60",
            "rotor": "Nitronic 60",
            "pv_lbf_in2_ft_min_range_million": [
              0.29,
              0.78
            ],
            "pv_w_m2_range_e8": [
              0.82,
              2.22
            ]
          }
        ]
      },
      "raw_pages": [
        {
          "page": 35,
          "text": "CHAPTER 3     I\nMATERIALS INFORMATION RELATED TO FLAMMABILITY, IGNITION, AND COMBUSTION\n23\nTABLE 3-5-Friction ignition test data for similar pairs.a,b\nTest Materials\nPv Product at Ignition\n(lbf/in.2 <= ft/min\nStator\nRotor\n(W/m2 <= 10-8)\n<= 10-6)\nInconel MA754\nInconel MA754\n3.96 to 4.12c\n11.30 to 11.75c\nHaynes 214\nHaynes 214\n3.05 to 3.15\n8.73 to 8.98\nInconel MA758\nInconel MA758\n2.64 to 3.42\n7.53 to 9.76\nNickel 200\nNickel 200\n2.29 to 3.39d\n6.54 to 9.66d\nTin-bronze\nTin-bronze\n2.15 to 2.29e\n6.15 to 6.55e\nHastelloy C-22\nHastelloy C-22\n2.00 to 2.99f\n5.72 to 8.52f\nInconel 600\nInconel 600\n2.00 to 2.91d\n5.70 to 8.30d\nInconel MA6000\nInconel MA6000\n1.99 to 2.66\n5.68 to 7.59\nGlidcop Al-25\nGlidcop Al-25\n1.95 to 3.59\n5.56 to 10.2\nHastelloy 230\nHastelloy 230\n1.79 to 2.19\n5.10 to 6.24\nNASA-Z\nNASA-Z\n1.77 to 2.63\n5.05 to 7.52\nCopper-zirconium\nCopper-zirconium\n1.68 to 3.19\n4.81 to 9.11\nInconel 625\nInconel 625\n1.62 to 1.73f\n4.65 to 4.94f\nHastelloy B-2\nHastelloy B-2\n1.61 to 2.16f\n4.60 to 6.12f\nWaspaloy\nWaspaloy\n1.55 to 2.56\n4.45 to 7.31\nMonel 400\nMonel 400\n1.44 to 1.56d\n4.12 to 4.46d\nMonel 400\nMonel 400\n1.42 to 1.55g\n4.05 to 4.43g\nHaynes 230\nHaynes 230\n1.40 to 1.82\n4.00 to 5.20\nMonel K-500\nMonel K-500\n1.37 to 1.64d\n3.91 to 4.68d\n13-4 PH\n13-4 PH\n1.31 to 2.06e\n3.74 to 5.88e\nHastelloy C-276\nHastelloy C-276\n1.21 to 2.82f\n3.45 to 8.06f\nIncoloy 903\nIncoloy 903\n1.20 to 1.44\n3.41 to 4.11\nInconel 718\nInconel 718\n1.10 to 1.19\n3.13 to 3.37\n17-4 PH (H 900)\n17-4 PH (H 900)\n1.00 to 1.21\n2.87 to 3.45\nYellow brass\nYellow brass\n0.97 to 1.22\n2.77 to 3.49\nHastelloy X\nHastelloy X\n0.93 to 1.05d\n2.66 to 3.02d\nHastelloy G-30\nHastelloy G-30\n0.90 to 1.28f\n2.58 to 3.68f\n14-5 PH\n14-5 PH\n0.88 to 1.04\n2.51 to 2.96\n304 Stainless steel\n304 Stainless steel\n0.85 to 1.20\n2.43 to 3.41\n17-4 PH\n17-4 PH\n0.85 to 1.07\n2.42 to 3.05\nInconel 706\nInconel 706\n0.81 to 1.21\n2.33 to 3.45\n303 Stainless steel\n303 Stainless steel\n0.78 to 0.91\n2.25 to 2.60\nStellite 6\nStellite 6\n0.79 to 0.82\n2.25 to 2.35\n316 Stainless steel\n316 Stainless steel\n0.75 to 0.86g\n2.14 to 2.46g\nBrass CDA 360\nBrass CDA 360\n0.70 to 1.19e\n1.98 to 3.41e\n17-4 PH (condition A)h\n17-4 PH (condition A)\n0.61 to 1.05\n1.75 to 2.99\nInvar 36\nInvar 36\n0.60 to 0.94e\n1.71 to 2.68e\nIncoloy MA 956\nIncoloy MA 956\n0.53 to 0.75\n1.51 to 2.14\n316 Stainless steel\n316 Stainless steel\n0.53 to 0.86e\n1.50 to 2.46e\n440C Stainless steel\n440C Stainless steel\n0.42 to 0.80\n1.19 to 2.28\nNitronic 60\nNitronic 60\n0.29 to 0.78\n0.82 to 2.22\nIncoloy 909\nIncoloy 909\n0.29 to 1.15\n0.85 to 3.30\nAluminum 6061-T6\nAluminum 6061-T6\n0.061e\n0.18e\nTi-6A1-4V\nTi-6A1-4V\n0.0035e\n0.01e\na 2.5-cm (1-in.) diameter by 0.25-cm (0.1-in.) wall thickness by 2-cm (0.8-in.) high specimens\nrotated axially, horizontally in stagnant 6.9 MPa (1000 psia), aviator's breathing grade oxygen. Tests were\nconducted by keeping v constant at 22.4 m/s (73.5 ft/s) and increasing P at a rate of 35 N/s until ignition.\nb Data are from frictional heating tests performed at NASA Johnson Space Center White Sands Test Facility\nunless otherwise noted.\nc This material did not ignite at these Pv products.\nd Ref. [24].\ne Ref. [25].\nf Ref. [26].\ng Ref. [27].\nh Solution annealed."
        }
      ]
    },
    "3-6": {
      "title": "Friction ignition test data for dissimilar pairs",
      "source": {
        "source": "ASTM MNL36 2nd Ed.",
        "page": 36,
        "provenance": "published_handbook_compilation",
        "table": "3-6"
      },
      "highlights": {
        "most_resistant_examples": [
          {
            "stator": "Monel K-500",
            "rotor": "Hastelloy C-22",
            "pv_lbf_in2_ft_min_range_million": [
              1.57,
              3.72
            ],
            "pv_w_m2_range_e8": [
              4.51,
              10.61
            ]
          },
          {
            "stator": "Monel K-500",
            "rotor": "Hastelloy C-276",
            "pv_lbf_in2_ft_min_range_million": [
              1.41,
              2.7
            ],
            "pv_w_m2_range_e8": [
              4.0,
              7.7
            ]
          },
          {
            "stator": "Monel K-500",
            "rotor": "Hastelloy G-30",
            "pv_lbf_in2_ft_min_range_million": [
              1.34,
