Repository: BoundState-AI/mira

# Welcome to your Lovable project

## Project info

**URL**: https://lovable.dev/projects/bf93d124-7e9c-4d97-9958-1e26216ca0c2

## How can I edit this code?

There are several ways of editing your application.

**Use Lovable**

Simply visit the [Lovable Project](https://lovable.dev/projects/bf93d124-7e9c-4d97-9958-1e26216ca0c2) and start prompting.

Changes made via Lovable will be committed automatically to this repo.

**Use your preferred IDE**

If you want to work locally using your own IDE, you can clone this repo and push changes. Pushed changes will also be reflected in Lovable.

File: mira/oca/data/astm_mnl36_extracted_data.json (part 3 of 6)
{
              1.62
            ],
            "pv_w_m2_range_e8": [
              3.81,
              4.63
            ]
          }
        ],
        "most_susceptible_examples": [
          {
            "stator": "Babbitt on bronze",
            "rotor": "410 stainless steel",
            "pv_lbf_in2_ft_min_range_million": [
              0.08,
              0.09
            ],
            "pv_w_m2_range_e8": [
              0.24,
              0.27
            ]
          },
          {
            "stator": "Babbitt on bronze",
            "rotor": "Monel K-500",
            "pv_lbf_in2_ft_min_range_million": [
              0.09,
              0.19
            ],
            "pv_w_m2_range_e8": [
              0.25,
              0.55
            ]
          },
          {
            "stator": "Babbitt on bronze",
            "rotor": "17-4 PH (H 1150 M)",
            "pv_lbf_in2_ft_min_range_million": [
              0.09,
              0.21
            ],
            "pv_w_m2_range_e8": [
              0.25,
              0.6
            ]
          }
        ]
      },
      "raw_pages": [
        {
          "page": 36,
          "text": "24\nSAFE USE OF OXYGEN AND OXYGEN SYSTEMS\nI\n2ND EDITION\nTABLE 3-6-Friction ignition test data for dissimilar pairs.a,b\nTest Materials\nPv Product at Ignition\n(lbf/in.2 <= ft/min\nStator\nRotor\n(W/m2 <= 10-8)\n<= 10-6)\nMonel K-500\nHastelloy C-22\n1.57 to 3.72\n4.51 to 10.61\nMonel K-500\nHastelloy C-276\n1.41 to 2.70c\n4.00 to 7.70c\nMonel K-500\nHastelloy G-30\n1.34 to 1.62\n3.81 to 4.63\nDuctile cast iron\nMonel 400\n1.28 to 1.45c\n3.65 to 4.13c\nGray cast iron\n410 Stainless steel\n1.19 to 1.48c\n3.39 to 4.24c\nGray cast iron\n17-4 PH (H 1150 M)\n1.17 to 1.66c\n3.35 to 4.75c\nCopper-beryllium\nMonel 400\n1.10 to 1.20\n3.14 to 3.42\nDuctile cast iron\n410 Stainless steel\n1.10 to 1.23c\n3.12 to 3.43c\nAISI 4140\nMonel K-500\n1.09 to 1.35c\n3.10 to 3.85c\nDuctile cast iron\n17-4 PH (H 1150 M)\n1.09 to 1.17c\n3.00 to 3.35c\nMonel 400\nNitronic 60\n1.03 to 1.69\n2.93 to 4.78\nInconel 718\n17-4 PH Stainless steel\n1.02 to 1.06d\n2.91 to 3.03d\nBronze\nMonel K-500\n0.99 to 1.84c\n2.82 to 5.26c\nTin-bronze\n304 Stainless steel\n0.97 to 1.25c\n2.78 to 3.56c\nMonel K-500\nInconel 625\n0.93 to 2.00\n2.67 to 5.70\n17-4 PH Stainless steel\nHastelloy C-22\n0.93 to 1.00\n2.65 to 2.86\nMonel K-500\n304 Stainless steel\n0.92 to 1.13d\n2.63 to 3.24d\nInconel 718\n304 Stainless steel\n0.90 to 1.18d\n2.58 to 3.37d\n17-4 PH Stainless steel\nHastelloy C-276\n0.89 to 1.10\n2.55 to 3.14\nBronze\n17-4 PH (H 1150 M)\n0.89 to 1.02c\n2.55 to 2.90c\n316 Stainless steel\n303 Stainless steel\n0.89 to 0.90d\n2.53 to 2.57d\nInconel 718\n316 Stainless steel\n0.86 to 0.96d\n2.44 to 2.73d\nMonel 400\n304 Stainless steel\n0.85 to 0.94d\n2.43 to 2.69d\n17-4 PH Stainless steel\nHastelloy G-30\n0.84 to 1.02\n2.41 to 2.90\nMonel K-500\n303 Stainless steel\n0.84 to 1.00d\n2.41 to 2.88d\nDuctile cast iron\nStellite 6\n0.84 to 1.16c\n2.39 to 3.32c\nCopper-zirconium\n316 Stainless steel\n0.83 to 0.90\n2.39 to 2.58\nDuctile cast iron\nTin-bronze\n0.81 to 1.69c\n2.32 to 4.82c\nMonel K-500\n17-4 PH Stainless steel\n0.80 to 1.00d\n2.27 to 2.39d\nBronze\n410 Stainless steel\n0.79 to 1.20c\n2.25 to 3.60c\n304 Stainless steel\n303 Stainless steel\n0.77 to 0.79d\n2.21 to 2.26d\nTin-bronze\nAluminum-bronze\n0.77 to 0.84\n2.20 to 2.38\n316 Stainless steel\n17-4 PH Stainless steel\n0.77 to 0.85d\n2.18 to 2.41d\nMonel 400\n303 Stainless steel\n0.76 to 0.93\n2.17 to 2.67\nInconel 718\n303 Stainless steel\n0.75 to 0.87d\n2.14 to 2.48d\nMonel K-500\n316 Stainless steel\n0.75 to 0.91d\n2.10 to 2.61d\n304 Stainless steel\n17-4 PH Stainless steel\n0.69 to 1.09d\n1.97 to 3.12d\n316 Stainless steel\n304 Stainless steel\n0.68 to 0.91d\n1.93 to 2.60d\nStellite 6\nNitronic 60\n0.66 to 0.77\n1.90 to 2.18\nMonel 400\n17-4 PH Stainless steel\n0.66 to 1.53d\n1.89 to 4.38d\n303 Stainless steel\n17-4 PH Stainless steel\n0.65 to 0.88\n1.86 to 2.51\n17-4 PH Stainless steel\nInconel 625\n0.64 to 1.09\n1.83 to 3.11\n304 Stainless steel\nCopper-beryllium\n0.63 to 1.24\n1.81 to 3.54\nMonel 400\n316 Stainless steel\n0.62 to 0.91d\n1.75 to 2.59d\nDuctile cast iron\nNitronic 60\n0.44 to 0.75\n1.25 to 2.15\nAluminum-bronze\nC355 Aluminum\n0.30 to 0.32\n0.85 to 0.91\nNitronic 60\n17-4 PH (H 1150 M)\n0.28 to 0.61\n0.80 to 1.75\nBabbitt on bronze\n17-4 PH (H 1150 M)\n0.09 to 0.21\n0.25 to 0.60\nBabbitt on bronze\nMonel K-500\n0.09 to 0.19\n0.25 to 0.55\nBabbitt on bronze\n410 Stainless steel\n0.08 to 0.09\n0.24 to 0.27\na 2.5-cm (1-in.) diameter by 0.25-cm (0.1-in.) wall thickness by 2-cm (0.8-in.) high specimens rotated axially,\nhorizontally in stagnant 6.9 MPa (1 000 psia) aviator's breathing grade oxygen. Tests were conducted by\nkeeping v constant at 22.4 m/s (73.5 ft/s) and increasing P at a rate of 35 N/s until ignition.\nb Data are from frictional heating tests performed at NASA Johnson Space Center White Sands Test Facility\nunless otherwise noted.\nc Ref. [28].\nd Ref. [27]."
        }
      ]
    },
    "3-7": {
      "title": "Ignitability of metals in supersonic particle impact tests with 2000 um aluminum particles",
      "source": {
        "source": "ASTM MNL36 2nd Ed.",
        "page": 38,
        "provenance": "published_handbook_compilation",
        "table": "3-7"
      },
      "records": [
        {
          "material": "Monel K500 (heat treated)",
          "highest_temperature_without_ignition_c": 371,
          "lowest_temperature_with_ignition_c": null
        },
        {
          "material": "Monel K500 (annealed)",
          "highest_temperature_without_ignition_c": 371,
          "lowest_temperature_with_ignition_c": null
        },
        {
          "material": "Haynes 214",
          "highest_temperature_without_ignition_c": 371,
          "lowest_temperature_with_ignition_c": null
        },
        {
          "material": "Monel 400",
          "highest_temperature_without_ignition_c": 343,
          "lowest_temperature_with_ignition_c": null
        },
        {
          "material": "Incoloy MA 754",
          "highest_temperature_without_ignition_c": 343,
          "lowest_temperature_with_ignition_c": null
        },
        {
          "material": "Yellow brass",
          "highest_temperature_without_ignition_c": 316,
          "lowest_temperature_with_ignition_c": null
        },
        {
          "material": "Inconel 600",
          "highest_temperature_without_ignition_c": 316,
          "lowest_temperature_with_ignition_c": null
        },
        {
          "material": "Tin-bronze",
          "highest_temperature_without_ignition_c": 288,
          "lowest_temperature_with_ignition_c": null
        },
        {
          "material": "Aluminum-bronze",
          "highest_temperature_without_ignition_c": 260,
          "lowest_temperature_with_ignition_c": 316
        },
        {
          "material": "Inconel 625",
          "highest_temperature_without_ignition_c": 260,
          "lowest_temperature_with_ignition_c": 316
        },
        {
          "material": "440C SS (annealed)",
          "highest_temperature_without_ignition_c": 177,
          "lowest_temperature_with_ignition_c": 204
        },
        {
          "material": "Inconel 718 (annealed)",
          "highest_temperature_without_ignition_c": 149,
          "lowest_temperature_with_ignition_c": 204
        },
        {
          "material": "Ductile cast iron",
          "highest_temperature_without_ignition_c": 149,
          "lowest_temperature_with_ignition_c": 204
        },
        {
          "material": "Incoloy 800",
          "highest_temperature_without_ignition_c": 121,
          "lowest_temperature_with_ignition_c": 204
        },
        {
          "material": "Incoloy 903",
          "highest_temperature_without_ignition_c": 93,
          "lowest_temperature_with_ignition_c": 121
        },
        {
          "material": "Haynes 230",
          "highest_temperature_without_ignition_c": 38,
          "lowest_temperature_with_ignition_c": null
        },
        {
          "material": "Nitronic 60",
          "highest_temperature_without_ignition_c": -18,
          "lowest_temperature_with_ignition_c": 121
        },
        {
          "material": "316 SS",
          "highest_temperature_without_ignition_c": 10,
          "lowest_temperature_with_ignition_c": 38
        },
        {
          "material": "304 SS",
          "highest_temperature_without_ignition_c": -18,
          "lowest_temperature_with_ignition_c": 38
        },
        {
          "material": "Incoloy MA 956",
          "highest_temperature_without_ignition_c": -46,
          "lowest_temperature_with_ignition_c": 10
        },
        {
          "material": "13-4 SS",
          "highest_temperature_without_ignition_c": null,
          "lowest_temperature_with_ignition_c": 10
        },
        {
          "material": "14-5 PH SS",
          "highest_temperature_without_ignition_c": null,
          "lowest_temperature_with_ignition_c": 10
        },
        {
          "material": "6061 Aluminum",
          "highest_temperature_without_ignition_c": null,
          "lowest_temperature_with_ignition_c": -46
        }
      ],
      "raw_pages": [
        {
          "page": 38,
          "text": "26\nSAFE USE OF OXYGEN AND OXYGEN SYSTEMS\nI\n2ND EDITION\nTABLE 3-7-Ignitability of metals in supersonic particle impact\ntests with 2 000-um (0.0787-in.) aluminum particles. Absolute\npressure at the target varied from approximately 8.7 to 9.0 MPa\n(1 260 to 1 310 psi) [30]. Temperatures given in the table refer\nto the temperature of the test target before particle impact.\nHighest Temperature\nLowest Temperature\nwithout Ignitionb of Targetc\nwith Ignitionb of Targetd\nMateriala\n degC\n degF\n degC\n degF\nMonel K500 (heat treated)\n371e\n700e\nNone\nMonel K500 (annealed)\n371e\n700e\nNone\nHaynes 214\n371e\n700e\nNone\nMonel 400\n343e\n650e\nNone\nIncoloy MA 754\n343e\n650e\nNone\nYellow brass\n316e\n600e\nNone\nInconel 600\n316e\n600e\nNone\nTin-bronze\n288e\n550e\nNone\nAluminum-bronze\n260\n500\n316\n600\nInconel 625\n260\n500\n316\n600\n440C SS (annealed)\n177\n350\n204\n400\nInconel 718 (annealed)\n149\n300\n204\n400\nDuctile cast iron\n149\n300\n204\n400\nIncoloy 800\n121\n250\n204\n400\nIncoloy 903\n93\n200\n121\n250\nHaynes 230\n38e\n100e\nNone\nNitronic 60\n-18\n0\n121\n250\n316 SS\n10\n50\n38\n100\n304 SS\n-18\n0\n38\n100\nIncoloy MA 956\n-46\n-50\n10\n50\n13-4 SS\nNone\n10\n50\n14-5 PH SS\nNone\n10\n50\n6061 Aluminum\nNone\n-46\n-50\na The targets were configured in a cup-like shape. The thickness of the surface exposed to the impacting\nparticles was 0.15 cm (0.06 in.).\nb Ignition is defined as an event that produces a visually observed fire with obvious consumption of the\ntarget.\nc Indicates that at least nine tests were performed between this temperature and the lowest temperature\nwith ignition of target.\nd Indicates that there was at least one ignition of the target at this temperature.\ne Indicates that the material did not ignite at the highest temperature at which it was tested.\nTABLE 3-8-Ignitability of nonmetals in supersonic particle impact\ntests with 2 000-um (0.0787-in.) aluminum particles [31]. Absolute\npressure at the target varied from approximately 8.7 to 9.0 MPa\n(1 260 to 1 310 psi) [30]. Temperatures given in the table refer to\nthe temperature of the test target before particle impact.\nHighest Temperature\nLowest Temperature\nwithout Ignitionb of Targetc\nwith Ignitionb of Targetd\nMateriala\n degC \u00b1 15 degC\n degF \u00b1 27 degF\n degC \u00b1 15 degC\n degF \u00b1 27 degF\nTeflon TFEd\n150e\n300e\nNone\nKel-F 81d\n40\n100\n150\n300\nVespel SP-1f\n65\n150\n120\n250\nPEEKf\n-30\n-20\n-5\n25\na Ignition is defined as an event that produces a visually observed fire with obvious consumption of the target.\nb Indicates that at least nine tests were performed between this temperature and the lowest temperature\nwith ignition of target.\nc Indicates that there was at least one ignition of the target at this temperature.\nd The target configuration was a 0.15-cm (0.06-in.)-thick disc, which was press-fit into a metallic holder with a\nprotective sleeve.\ne A limited number of successful tests were performed on Teflon because of its loss of structural integrity\nupon impact in the desired test pressure. Therefore, only four successful impacts were performed at or\ngreater than 150 degC (300 degF). Teflon did not ignite at the highest temperature at which it was tested.\nf The targets were configured in a cup-like shape. The thickness of the surface exposed to the impacting\nparticles was 0.15 cm (0.06 in.)."
        }
      ]
    },
    "3-8": {
      "title": "Ignitability of nonmetals in supersonic particle impact tests with 2000 um aluminum particles",
      "source": {
        "source": "ASTM MNL36 2nd Ed.",
        "page": 38,
        "provenance": "published_handbook_compilation",
        "table": "3-8"
      },
      "records": [
        {
          "material": "Teflon TFE",
          "highest_temperature_without_ignition_c": 150,
          "lowest_temperature_with_ignition_c": null
        },
        {
          "material": "Kel-F 81",
          "highest_temperature_without_ignition_c": 40,
          "lowest_temperature_with_ignition_c": 150
        },
        {
          "material": "Vespel SP-1",
          "highest_temperature_without_ignition_c": 65,
          "lowest_temperature_with_ignition_c": 120
        },
        {
          "material": "PEEK",
          "highest_temperature_without_ignition_c": -30,
          "lowest_temperature_with_ignition_c": -5
        }
      ],
      "raw_pages": [
        {
          "page": 38,
          "text": "26\nSAFE USE OF OXYGEN AND OXYGEN SYSTEMS\nI\n2ND EDITION\nTABLE 3-7-Ignitability of metals in supersonic particle impact\ntests with 2 000-um (0.0787-in.) aluminum particles. Absolute\npressure at the target varied from approximately 8.7 to 9.0 MPa\n(1 260 to 1 310 psi) [30]. Temperatures given in the table refer\nto the temperature of the test target before particle impact.\nHighest Temperature\nLowest Temperature\nwithout Ignitionb of Targetc\nwith Ignitionb of Targetd\nMateriala\n degC\n degF\n degC\n degF\nMonel K500 (heat treated)\n371e\n700e\nNone\nMonel K500 (annealed)\n371e\n700e\nNone\nHaynes 214\n371e\n700e\nNone\nMonel 400\n343e\n650e\nNone\nIncoloy MA 754\n343e\n650e\nNone\nYellow brass\n316e\n600e\nNone\nInconel 600\n316e\n600e\nNone\nTin-bronze\n288e\n550e\nNone\nAluminum-bronze\n260\n500\n316\n600\nInconel 625\n260\n500\n316\n600\n440C SS (annealed)\n177\n350\n204\n400\nInconel 718 (annealed)\n149\n300\n204\n400\nDuctile cast iron\n149\n300\n204\n400\nIncoloy 800\n121\n250\n204\n400\nIncoloy 903\n93\n200\n121\n250\nHaynes 230\n38e\n100e\nNone\nNitronic 60\n-18\n0\n121\n250\n316 SS\n10\n50\n38\n100\n304 SS\n-18\n0\n38\n100\nIncoloy MA 956\n-46\n-50\n10\n50\n13-4 SS\nNone\n10\n50\n14-5 PH SS\nNone\n10\n50\n6061 Aluminum\nNone\n-46\n-50\na The targets were configured in a cup-like shape. The thickness of the surface exposed to the impacting\nparticles was 0.15 cm (0.06 in.).\nb Ignition is defined as an event that produces a visually observed fire with obvious consumption of the\ntarget.\nc Indicates that at least nine tests were performed between this temperature and the lowest temperature\nwith ignition of target.\nd Indicates that there was at least one ignition of the target at this temperature.\ne Indicates that the material did not ignite at the highest temperature at which it was tested.\nTABLE 3-8-Ignitability of nonmetals in supersonic particle impact\ntests with 2 000-um (0.0787-in.) aluminum particles [31]. Absolute\npressure at the target varied from approximately 8.7 to 9.0 MPa\n(1 260 to 1 310 psi) [30]. Temperatures given in the table refer to\nthe temperature of the test target before particle impact.\nHighest Temperature\nLowest Temperature\nwithout Ignitionb of Targetc\nwith Ignitionb of Targetd\nMateriala\n degC \u00b1 15 degC\n degF \u00b1 27 degF\n degC \u00b1 15 degC\n degF \u00b1 27 degF\nTeflon TFEd\n150e\n300e\nNone\nKel-F 81d\n40\n100\n150\n300\nVespel SP-1f\n65\n150\n120\n250\nPEEKf\n-30\n-20\n-5\n25\na Ignition is defined as an event that produces a visually observed fire with obvious consumption of the target.\nb Indicates that at least nine tests were performed between this temperature and the lowest temperature\nwith ignition of target.\nc Indicates that there was at least one ignition of the target at this temperature.\nd The target configuration was a 0.15-cm (0.06-in.)-thick disc, which was press-fit into a metallic holder with a\nprotective sleeve.\ne A limited number of successful tests were performed on Teflon because of its loss of structural integrity\nupon impact in the desired test pressure. Therefore, only four successful impacts were performed at or\ngreater than 150 degC (300 degF). Teflon did not ignite at the highest temperature at which it was tested.\nf The targets were configured in a cup-like shape. The thickness of the surface exposed to the impacting\nparticles was 0.15 cm (0.06 in.)."
        }
      ]
    },
    "3-9": {
      "title": "Ignitability of metals in subsonic particle impact tests with 5 g particulate",
      "source": {
        "source": "ASTM MNL36 2nd Ed.",
        "page": 39,
        "provenance": "published_handbook_compilation",
        "table": "3-9"
      },
      "records": [
        {
          "material": "Carbon steel",
          "velocity_m_s": 16,
          "pressure_mpa": 24,
          "ignitions_over_tests": "0/40"
        },
        {
          "material": "Carbon steel",
          "velocity_m_s": 31,
          "pressure_mpa": 20,
          "ignitions_over_tests": "0/2"
        },
        {
          "material": "Carbon steel",
          "velocity_m_s": 51,
          "pressure_mpa": 20,
          "ignitions_over_tests": "2/2"
        },
        {
          "material": "316 stainless steel",
          "velocity_m_s": 14,
          "pressure_mpa_range": [
            27,
            32
          ],
          "ignitions_over_tests": "0/9"
        },
        {
          "material": "316 stainless steel",
          "velocity_m_s": 31,
          "pressure_mpa_range": [
            25,
            31
          ],
          "ignitions_over_tests": "0/10"
        },
        {
          "material": "316 stainless steel",
          "velocity_m_s": 51,
          "pressure_mpa_range": [
            22,
            23
          ],
          "ignitions_over_tests": "1/2"
        },
        {
          "material": "304 stainless steel",
          "velocity_m_s": 45,
          "pressure_mpa_range": [
            3,
            9
          ],
          "ignitions_over_tests": "0/8"
        },
        {
          "material": "304 stainless steel",
          "velocity_m_s": 45,
          "pressure_mpa": 14,
          "ignitions_over_tests": "0/3"
        },
        {
          "material": "304 stainless steel",
          "velocity_m_s": 45,
          "pressure_mpa_range": [
            20,
            28
          ],
          "ignitions_over_tests": "0/3"
        }
      ],
      "raw_pages": [
        {
          "page": 39,
          "text": "CHAPTER 3     I\nMATERIALS INFORMATION RELATED TO FLAMMABILITY, IGNITION, AND COMBUSTION\n27\nHeat of Combustion (ASTM D 4809)\nTest Method\nThe heat of combustion test measures the heat evolved per\nunit mass when a material is burned in oxygen at pressures of\n2.5 to 3.5 MPa (362 to 515 psia). The test apparatus is depicted\nin Fig. 3-7, and the procedure used is the Standard Test Method\nfor Heat of Combustion of Liquid Hydrocarbon Fuels by Bomb\nCalorimeter (Precision Method) (ASTM D 4809). For many\nfire-resistant materials useful in oxygen systems, measured\namounts of combustion promoter must be added to ensure\ncomplete combustion.\nHeat of combustion data can be used to provide a relative\nranking of materials, and to evaluate the potential for a material\nto ignite surrounding materials. The heat of combustion of a\nTABLE 3-9-Ignitability of metals in subsonic particle impact\ntests with 5 g of particulate (2 g of iron powder and 3 g of\ninert particles) [32]. The average gas temperature was\n65 to 82 degC (149 to 179 degF).\nAverage Gas Velocity\nAverage Gas Pressure\nNo. Ignitionsb/\nMateriala\nm/s\nft/s\nMPa\npsi\nNo. Tests\nCarbon steel\n16\n52\n24\n3 481\n0/40\n31\n102\n20\n2 901\n0/2\n51\n167\n20\n2 901\n2/2\n316 Stainless steel\n14\n46\n27-32\n3 916-4 641\n0/9\n31\n102\n25-31\n3 626-4 496\n0/10\n51\n167\n22-23\n3 191-3 336\n1/2\n304 Stainless steel\n45\n148\n3-9\n435-1 305\n0/8\n45\n148\n14\n2 031\n0/3\n45\n148\n20-28\n2 901-4 061\n0/3\na The targets were configured in the typical subsonic particle impact target configuration, which has a disc\nshape with holes for gas to flow through.\nb Ignition is defined as an event that produces a visually observed fire with obvious consumption of the\ntarget.\nTABLE 3-10-Ignitability of 303 stainless steel in subsonic\nparticle impact tests with various amounts of particulate [33].\nThe average gas pressure was 28.9 to 32.1 MPa (4 192 to 4656 psi).\nQuantity of\nAverage Gas Velocity\nAverage Gas Temperature\nNo. Ignitionsb/\nParticlesa (mg)\nm/s\nft/s\n degC\n degF\nNo. Tests\n500\n45\n148\n325\n617\n0/39\n500\n86\n282\n326\n619\n0/20\n500\n113\n371\n42\n108\n0/10\n500\n157\n515\n333\n631\n3/10\n1 000\n87\n285\n333\n631\n0/2\n1 000\n154\n505\n304\n579\n1/1\n2 000\n45\n148\n331\n628\n0/9\n2 000\n63\n207\n49\n120\n0/10\n2 000\n73\n240\n153\n307\n0/10\n2 000\n86\n282\n328\n622\n1/2\n2 000\n98\n322\n208\n406\n1/7\n2 000\n132\n433\n155\n311\n2/9\n2 000\n140\n459\n204\n399\n2/3\na Particulate is a mix of Inconel 718, 21-6-9 stainless steel, and aluminum 2219 particles, with a maximum\nparticle size of 250 um.\nb Ignition is defined as an event that produces a visually observed fire with obvious consumption of the\ntarget.\nFig. 3-7-Heat of combustion test apparatus."
        }
      ]
    },
    "3-10": {
      "title": "Ignitability of 303 stainless steel in subsonic particle impact tests with various particulate loads",
      "source": {
        "source": "ASTM MNL36 2nd Ed.",
        "page": 39,
        "provenance": "published_handbook_compilation",
        "table": "3-10"
      },
      "records": [
        {
          "particles_mg": 500,
          "velocity_m_s": 45,
          "temperature_c": 325,
          "ignitions_over_tests": "0/39"
        },
        {
          "particles_mg": 500,
          "velocity_m_s": 86,
          "temperature_c": 326,
          "ignitions_over_tests": "0/20"
        },
        {
          "particles_mg": 500,
          "velocity_m_s": 113,
          "temperature_c": 42,
          "ignitions_over_tests": "0/10"
        },
        {
          "particles_mg": 500,
          "velocity_m_s": 157,
          "temperature_c": 333,
          "ignitions_over_tests": "3/10"
        },
        {
          "particles_mg": 1000,
          "velocity_m_s": 87,
          "temperature_c": 333,
          "ignitions_over_tests": "0/2"
        },
        {
          "particles_mg": 1000,
          "velocity_m_s": 154,
          "temperature_c": 304,
          "ignitions_over_tests": "1/1"
        },
        {
          "particles_mg": 2000,
          "velocity_m_s": 45,
          "temperature_c": 331,
          "ignitions_over_tests": "0/9"
        },
        {
          "particles_mg": 2000,
          "velocity_m_s": 63,
          "temperature_c": 49,
          "ignitions_over_tests": "0/10"
        },
        {
          "particles_mg": 2000,
          "velocity_m_s": 73,
          "temperature_c": 153,
          "ignitions_over_tests": "0/10"
        },
        {
          "particles_mg": 2000,
          "velocity_m_s": 86,
          "temperature_c": 328,
          "ignitions_over_tests": "1/2"
        },
        {
          "particles_mg": 2000,
          "velocity_m_s": 98,
          "temperature_c": 208,
          "ignitions_over_tests": "1/7"
        },
        {
          "particles_mg": 2000,
          "velocity_m_s": 132,
          "temperature_c": 155,
          "ignitions_over_tests": "2/9"
        },
        {
          "particles_mg": 2000,
          "velocity_m_s": 140,
          "temperature_c": 204,
          "ignitions_over_tests": "2/3"
        }
      ],
      "raw_pages": [
        {
          "page": 39,
          "text": "CHAPTER 3     I\nMATERIALS INFORMATION RELATED TO FLAMMABILITY, IGNITION, AND COMBUSTION\n27\nHeat of Combustion (ASTM D 4809)\nTest Method\nThe heat of combustion test measures the heat evolved per\nunit mass when a material is burned in oxygen at pressures of\n2.5 to 3.5 MPa (362 to 515 psia). The test apparatus is depicted\nin Fig. 3-7, and the procedure used is the Standard Test Method\nfor Heat of Combustion of Liquid Hydrocarbon Fuels by Bomb\nCalorimeter (Precision Method) (ASTM D 4809). For many\nfire-resistant materials useful in oxygen systems, measured\namounts of combustion promoter must be added to ensure\ncomplete combustion.\nHeat of combustion data can be used to provide a relative\nranking of materials, and to evaluate the potential for a material\nto ignite surrounding materials. The heat of combustion of a\nTABLE 3-9-Ignitability of metals in subsonic particle impact\ntests with 5 g of particulate (2 g of iron powder and 3 g of\ninert particles) [32]. The average gas temperature was\n65 to 82 degC (149 to 179 degF).\nAverage Gas Velocity\nAverage Gas Pressure\nNo. Ignitionsb/\nMateriala\nm/s\nft/s\nMPa\npsi\nNo. Tests\nCarbon steel\n16\n52\n24\n3 481\n0/40\n31\n102\n20\n2 901\n0/2\n51\n167\n20\n2 901\n2/2\n316 Stainless steel\n14\n46\n27-32\n3 916-4 641\n0/9\n31\n102\n25-31\n3 626-4 496\n0/10\n51\n167\n22-23\n3 191-3 336\n1/2\n304 Stainless steel\n45\n148\n3-9\n435-1 305\n0/8\n45\n148\n14\n2 031\n0/3\n45\n148\n20-28\n2 901-4 061\n0/3\na The targets were configured in the typical subsonic particle impact target configuration, which has a disc\nshape with holes for gas to flow through.\nb Ignition is defined as an event that produces a visually observed fire with obvious consumption of the\ntarget.\nTABLE 3-10-Ignitability of 303 stainless steel in subsonic\nparticle impact tests with various amounts of particulate [33].\nThe average gas pressure was 28.9 to 32.1 MPa (4 192 to 4656 psi).\nQuantity of\nAverage Gas Velocity\nAverage Gas Temperature\nNo. Ignitionsb/\nParticlesa (mg)\nm/s\nft/s\n degC\n degF\nNo. Tests\n500\n45\n148\n325\n617\n0/39\n500\n86\n282\n326\n619\n0/20\n500\n113\n371\n42\n108\n0/10\n500\n157\n515\n333\n631\n3/10\n1 000\n87\n285\n333\n631\n0/2\n1 000\n154\n505\n304\n579\n1/1\n2 000\n45\n148\n331\n628\n0/9\n2 000\n63\n207\n49\n120\n0/10\n2 000\n73\n240\n153\n307\n0/10\n2 000\n86\n282\n328\n622\n1/2\n2 000\n98\n322\n208\n406\n1/7\n2 000\n132\n433\n155\n311\n2/9\n2 000\n140\n459\n204\n399\n2/3\na Particulate is a mix of Inconel 718, 21-6-9 stainless steel, and aluminum 2219 particles, with a maximum\nparticle size of 250 um.\nb Ignition is defined as an event that produces a visually observed fire with obvious consumption of the\ntarget.\nFig. 3-7-Heat of combustion test apparatus."
        }
      ]
    },
    "3-11": {
      "title": "Heat of combustion of some metals and alloys",
      "source": {
        "source": "ASTM MNL36 2nd Ed.",
        "page": 40,
        "provenance": "published_handbook_compilation",
        "table": "3-11",
        "test_standard": "ASTM D4809"
      },
      "records": [
        {
          "material": "Beryllium (BeO)",
          "heat_of_combustion_kj_g": 66.38,
          "heat_of_combustion_btu_lb": 28557
        },
        {
          "material": "Aluminum (Al2O3)",
          "heat_of_combustion_kj_g": 31.07,
          "heat_of_combustion_btu_lb": 13365
        },
        {
          "material": "Magnesium (MgO2)",
          "heat_of_combustion_kj_g": 24.69,
          "heat_of_combustion_btu_lb": 10620
        },
        {
          "material": "Titanium (TiO2)",
          "heat_of_combustion_kj_g": 19.71,
          "heat_of_combustion_btu_lb": 8478
        },
        {
          "material": "Chromium (Cr2O3)",
          "heat_of_combustion_kj_g": 10.88,
          "heat_of_combustion_btu_lb": 4680
        },
        {
          "material": "Ferritic and martensitic steels",
          "heat_of_combustion_kj_g_range": [
            7.95,
            8.37
          ],
          "heat_of_combustion_btu_lb_range": [
            3420,
            3600
          ]
        },
        {
          "material": "Austenitic stainless steels",
          "heat_of_combustion_kj_g_range": [
            7.74,
            7.95
          ],
          "heat_of_combustion_btu_lb_range": [
            3330,
            3420
          ]
        },
        {
          "material": "Precipitation-hardening stainless steels",
          "heat_of_combustion_kj_g_range": [
            7.74,
            8.16
          ],
          "heat_of_combustion_btu_lb_range": [
            3330,
            3510
          ]
        },
        {
          "material": "Carbon steels",
          "heat_of_combustion_kj_g_range": [
            7.38,
            7.53
          ],
          "heat_of_combustion_btu_lb_range": [
            3177,
            3240
          ]
        },
        {
          "material": "Iron (Fe2O3)",
          "heat_of_combustion_kj_g": 7.385,
          "heat_of_combustion_btu_lb": 3177
        },
        {
          "material": "Inconel 600",
          "heat_of_combustion_kj_g": 5.439,
          "heat_of_combustion_btu_lb": 2340
        },
        {
          "material": "Aluminum-bronzes",
          "heat_of_combustion_kj_g_range": [
            4.6,
            5.86
          ],
          "heat_of_combustion_btu_lb_range": [
            1980,
            2520
          ]
        },
        {
          "material": "Zinc (ZnO)",
          "heat_of_combustion_kj_g": 5.314,
          "heat_of_combustion_btu_lb": 2286
        },
        {
          "material": "Tin (SnO2)",
          "heat_of_combustion_kj_g": 4.895,
          "heat_of_combustion_btu_lb": 2106
        },
        {
          "material": "Nickel (NiO)",
          "heat_of_combustion_kj_g": 4.1,
          "heat_of_combustion_btu_lb": 1764
        },
        {
          "material": "Monel 400",
          "heat_of_combustion_kj_g": 3.64,
          "heat_of_combustion_btu_lb": 1566
        },
        {
          "material": "Yellow brass, 60 Cu/40 Zn",
          "heat_of_combustion_kj_g": 3.45,
          "heat_of_combustion_btu_lb": 1485
        },
        {
          "material": "Cartridge brass, 70 Cu/30 Zn",
          "heat_of_combustion_kj_g": 3.31,
          "heat_of_combustion_btu_lb": 1422
        },
        {
          "material": "Red brass, 85 Cu/15 Zn",
          "heat_of_combustion_kj_g": 2.89,
          "heat_of_combustion_btu_lb": 1242
        },
        {
          "material": "Bronze, 10 Sn/2 Zn",
          "heat_of_combustion_kj_g": 2.74,
          "heat_of_combustion_btu_lb": 1179
        },
        {
          "material": "Copper (CuO)",
          "heat_of_combustion_kj_g": 2.45,
          "heat_of_combustion_btu_lb": 1053
        },
        {
          "material": "Lead (PbO)",
          "heat_of_combustion_kj_g": 1.05,
          "heat_of_combustion_btu_lb": 450
        },
        {
          "material": "Silver (Ag2O)",
          "heat_of_combustion_kj_g": 0.146,
          "heat_of_combustion_btu_lb": 63
        }
      ],
      "raw_pages": [
        {
          "page": 40,
          "text": "28\nSAFE USE OF OXYGEN AND OXYGEN SYSTEMS\nI\n2ND EDITION\nmaterial is invariant with temperature and pressure. However,\nat higher pressures materials will burn faster and thus release\ntheir heat of combustion more rapidly.\nData\nHeat of combustion data for selected metals and alloys are\nshown in Table 3-11, and nonmetals heat of combustion data\nare shown in Table 3-12. The materials listed in Table 3-12 are\ndescribed in Table 3-13. The higher the heat of combustion of\na material, the more likely it could kindle to surrounding\nmaterials if ignited. Therefore, materials with lower heats of\ncombustion are preferred for oxygen service.\nOxygen Index (ASTM D 2863)\nTest Method\nThe oxygen index test is used to determine the minimum con-\ncentration of oxygen for a nonmetal to just support flaming\ncombustion in a flowing mixture of oxygen and nitrogen. The\ntest is performed at atmospheric pressure. The test apparatus\nis depicted in Fig. 3-8, and the procedure used is the Standard\nTest Method for Measuring the Minimum Oxygen Concentra-\ntion to Support Candle-Like Combustion of Plastics (Oxygen\nIndex) (ASTM D 2863). Oxygen index data can be used to pro-\nvide a relative ranking of materials. The oxygen index of a\nmaterial decreases with increasing pressure.\nData\nMaterials with greater oxygen indices are preferred for oxygen\nservice. Although the oxygen index test is not commonly\nused for metals, some data for some aluminum alloys and\nbronzes are reported in Ref [52]. Nonmetals oxygen index data\nare shown in Table 3-12, and these data indicate that the major-\nity of polymeric materials are flammable at an absolute pressure\nof 0.1 MPa (14.7 psi) in 100 % oxygen. Data on the oxygen index\nat elevated pressures for selected materials are shown in Fig. 3-9.\nAutogenous Ignition (Autoignition) Temperature dag\nof Nonmetals (ASTM G 72)\nTest Method\nThe autoignition temperature test measures the minimum\nsample temperature in which a material will spontaneously\nignite when heated in an oxygen or oxygen-enriched atmos-\nphere. The test apparatus is depicted in Fig. 3-10, and the proce-\ndure used is the Standard Test Method for Autogenous Ignition\nTemperature of Liquids and Solids in a High-Pressure Oxygen-\nEnriched Environment (ASTM G 72). The most common test\npressure is 10.3 MPa (1 500 psi); however, the test can be\nperformed at pressures up to 21 MPa (3 000 psi). The oxygen\nconcentration can be varied from 0.5 % to 100 %, and the tem-\nperature can be varied from 333 to 698 K (140 degF to 800 degF).\nThis test method is generally used for nonmetals; metals\nautoignite at much higher temperatures than nonmetals, thus,\nthis test apparatus is not sufficient for raising metals to their\nautoignition temperatures.\nAutoignition temperature data can be used to provide a rel-\native ranking of nonmetals. The temperature at which a mate-\nrial will spontaneously ignite varies with the system geometry,\nTABLE 3-11-Heat of combustion of some metals and alloys.\nHeat of Combustion, \u2206HC\nMateriala\nkJ/g\nBtu/lb\nSource\nBeryllium (BeO)\n66.38\n28 557\n[35]\nAluminum (Al2O3)\n31.07\n13 365\n[35]\nMagnesium (MgO2)\n24.69\n10 620\n[35]\nTitanium (TiO2)\n19.71\n8 478\n[35]\nChromium (Cr2O3)\n10.88\n4 680\n[36]\nFerritic and martensitic steels\n7.95 to 8.37\n3 420 to 3 600\nCalculated\nAustenitic stainless steels\n7.74 to 7.95\n3 330 to 3 420\nCalculated\nPrecipitation-hardening stainless steels\n7.74 to 8.16\n3 330 to 3 510\nCalculated\nCarbon steels\n7.38 to 7.53\n3 177 to 3 240\nCalculated\nIron (Fe2O3)\n7.385\n3 177\n[35]\nInconel 600\n5.439\n2 340\nCalculated\nAluminum-bronzes\n4.60 to 5.86\n1 980 to 2 520\nCalculated\nZinc (ZnO)\n5.314\n2 286\n[36]\nTin (SnO2)\n4.895\n2 106\n[36]\nNickel (NiO)\n4.10\n1 764\n[36]\nMonel 400\n3.64\n1 566\nCalculated\nYellow brass, 60 Cu/40 Zn\n3.45\n1 485\nCalculated\nCartridge brass, 70 Cu/30 Zn\n3.31\n1 422\nCalculated\nRed brass, 85 Cu/15 Zn\n2.89\n1 242\nCalculated\nBronze, 10 Sn/2 Zn\n2.74\n1 179\nCalculated\nCopper (CuO)\n2.45\n1 053\n[35]\nLead (PbO)\n1.05\n450\n[36]\nSilver (Ag2O)\n0.146\n63\n[36]\na Species given in parentheses indicate the oxide assumed to be formed in the calculation of the heat of\ncombustion."
        }
      ]
    },
    "3-12": {
      "title": "Ignition and combustion-related properties of selected polymers",
      "source": {
        "source": "ASTM MNL36 2nd Ed.",
        "page": 41,
        "provenance": "published_handbook_compilation",
        "table": "3-12"
      },
      "highlight_materials": [
        {
          "material": "Kel-F 81",
          "oxygen_index_percent_observed": [
            ">99.5",
            "83-95",
            "100"
          ],
          "ait_c_observed": [
            388,
            433,
            404,
            384
          ],
          "heat_of_combustion_j_g_observed": [
            5114,
            6170,
            9630,
            9627,
            10701
          ],
          "source_pages": [
            41
          ]
        },
        {
          "material": "FEP (Teflon FEP)",
          "oxygen_index_percent_observed": [
            77,
            95
          ],
          "ait_c_observed": [
            378
          ],
          "heat_of_combustion_j_g_observed": [
            10467,
            10460
          ],
          "source_pages": [
            41
          ]
        },
        {
          "material": "PTFE/TFE (Teflon)",
          "oxygen_index_percent_observed": [
            ">99.5",
            95,
            100
          ],
          "ait_c_observed": [
            434,
            ">500",
            ">425",
            "511-526",
            524
          ],
          "heat_of_combustion_j_g_observed": [
            4772,
            7118,
            6380,
            7116,
            6390,
            6351,
            5334
          ],
          "source_pages": [
            41
          ]
        },
        {
          "material": "ETFE (Tefzel)",
          "oxygen_index_percent_observed": [
            30
          ],
          "ait_c_observed": [
            243,
            273,
            240
          ],
          "heat_of_combustion_j_g_observed": [
            14723,
            14813,
            16880,
            14690
          ],
          "source_pages": [
            41
          ]
        },
        {
          "material": "ECTFE (Halar)",
          "oxygen_index_percent_observed": [
            60
          ],
          "ait_c_observed": [
            171
          ],
          "heat_of_combustion_j_g_observed": [
            13600,
            16329
          ],
          "source_pages": [
            41
          ]
        },
        {
          "material": "PVDF (Kynar)",
          "oxygen_index_percent_observed": [
            39,
            43.7
          ],
          "ait_c_observed": [
            268
          ],
          "heat_of_combustion_j_g_observed": [
            14708,
            13720,
            14770
          ],
          "source_pages": [
            42
          ]
        },
        {
          "material": "Nylon 6/6",
          "oxygen_index_percent_observed": [
            "21-38",
            30.5,
            22
          ],
          "ait_c_observed": [
            259,
            338,
            178,
            246,
            284
          ],
          "heat_of_combustion_j_g_observed": [
            "31401-33076",
            33076,
            32220,
            31311,
            30794
          ],
          "source_pages": [
            42
          ]
        },
        {
          "material": "Zytel 42",
          "oxygen_index_percent_observed": [
            31.8,
            36,
            30.2
          ],
          "ait_c_observed": [
            183
          ],
          "heat_of_combustion_j_g_observed": [
            31623,
            36960
          ],
          "source_pages": [
            42
          ]
        },
        {
          "material": "PEEK",
          "oxygen_index_percent_observed": [
            35
          ],
          "ait_c_observed": [
            305,
            325
          ],
          "heat_of_combustion_j_g_observed": [
            32500
          ],
