Repository: BoundState-AI/mira

# Welcome to your Lovable project

## Project info

**URL**: https://lovable.dev/projects/bf93d124-7e9c-4d97-9958-1e26216ca0c2

## How can I edit this code?

There are several ways of editing your application.

**Use Lovable**

Simply visit the [Lovable Project](https://lovable.dev/projects/bf93d124-7e9c-4d97-9958-1e26216ca0c2) and start prompting.

Changes made via Lovable will be committed automatically to this repo.

**Use your preferred IDE**

If you want to work locally using your own IDE, you can clone this repo and push changes. Pushed changes will also be reflected in Lovable.

File: mira/oca/data/astm_mnl36_extracted_data.json (part 4 of 6)
{
          "source_pages": [
            43
          ]
        },
        {
          "material": "Vespel SP-21",
          "oxygen_index_percent_observed": [
            53
          ],
          "ait_c_observed": [
            343,
            420,
            347,
            562,
            322,
            321,
            355
          ],
          "heat_of_combustion_j_g_observed": [
            26456,
            "25539-26168",
            31810,
            25535,
            26380,
            26239,
            26109
          ],
          "source_pages": [
            43
          ]
        },
        {
          "material": "PMMA",
          "oxygen_index_percent_observed": [
            17.1,
            17.0,
            "16.7-17.7",
            17.6
          ],
          "ait_c_observed": [
            216
          ],
          "heat_of_combustion_j_g_observed": [
            26586
          ],
          "source_pages": [
            44
          ]
        },
        {
          "material": "POM (Delrin)",
          "oxygen_index_percent_observed": [
            17.2,
            "14.2-16.1",
            14.7
          ],
          "ait_c_observed": [
            178,
            175,
            171
          ],
          "heat_of_combustion_j_g_observed": [
            16869,
            16950,
            20050,
            16957
          ],
          "source_pages": [
            44
          ]
        },
        {
          "material": "PPO (Noryl)",
          "oxygen_index_percent_observed": [
            "24-33",
            33.3
          ],
          "ait_c_observed": [
            348,
            229
          ],
          "heat_of_combustion_j_g_observed": [
            27650,
            43620
          ],
          "source_pages": [
            44
          ]
        },
        {
          "material": "PVC",
          "oxygen_index_percent_observed": [
            "20.6-80.7",
            37
          ],
          "ait_c_observed": [
            239,
            402
          ],
          "heat_of_combustion_j_g_observed": [
            18003,
            20870,
            "20934-22609",
            20884
          ],
          "source_pages": [
            44
          ]
        },
        {
          "material": "EPDM / EPR copolymer",
          "oxygen_index_percent_observed": [
            21.9,
            25.5
          ],
          "ait_c_observed": [
            159,
            206,
            201,
            187
          ],
          "heat_of_combustion_j_g_observed": [
            39579,
            36982,
            47260,
            39582
          ],
          "source_pages": [
            45
          ]
        },
        {
          "material": "Viton A",
          "oxygen_index_percent_observed": [
            31.5,
            57,
            "57-57.5",
            "56-57.5"
          ],
          "ait_c_observed": [
            "268-322",
            239,
            290,
            155
          ],
          "heat_of_combustion_j_g_observed": [
            15072,
            12640,
            16714,
            15085
          ],
          "source_pages": [
            45
          ]
        },
        {
          "material": "Fluorel E2160",
          "oxygen_index_percent_observed": [],
          "ait_c_observed": [
            360,
            297,
            313,
            328
          ],
          "heat_of_combustion_j_g_observed": [
            12401,
            14235,
            11514,
            14023
          ],
          "source_pages": [
            45
          ]
        },
        {
          "material": "Silicone rubber",
          "oxygen_index_percent_observed": [
            "25.8-39.2",
            45.4,
            "21-32",
            "23-29",
            "23-36"
          ],
          "ait_c_observed": [
            262,
            297,
            278,
            278,
            271
          ],
          "heat_of_combustion_j_g_observed": [
            15491,
            17370,
            "12895-15441"
          ],
          "source_pages": [
            46
          ]
        },
        {
          "material": "NBR (Buna-N)",
          "oxygen_index_percent_observed": [
            22.8,
            22,
            22.7
          ],
          "ait_c_observed": [
            173,
            166,
            172,
            489,
            358,
            142
          ],
          "heat_of_combustion_j_g_observed": [
            30695,
            41430,
            35588,
            41460,
            26255,
            34981
          ],
          "source_pages": [
            46
          ]
        },
        {
          "material": "SBR (Buna-S)",
          "oxygen_index_percent_observed": [
            "16.9-19",
            24.9
          ],
          "ait_c_observed": [
            147,
            140
          ],
          "heat_of_combustion_j_g_observed": [
            11579,
            13560
          ],
          "source_pages": [
            46
          ]
        }
      ],
      "raw_pages": [
        {
          "page": 41,
          "text": "CHAPTER 3     I\nMATERIALS INFORMATION RELATED TO FLAMMABILITY, IGNITION, AND COMBUSTION\n29\nTABLE 3-12-Ignition and combustion-related properties of selected polymers.\nOxygen Index (downward)b\nAutoignition Temperaturec\nHeat of Combustion, \u2206Hc\nTest Pressure,\nMateriala\nOI (%)\nSourced\nMPa (psia)\nAIT,  degC\nSourced\nTest Method\n\u2206Hc, J/g\nSourced\nABS\n18.7\nWSTF 02-37238,\n10.3 (1 500)\n243\nFire and Materials Vol. 20\nASTM G72\n35 588\nASTM G63-99,\nASTM STP 1454  p. 25\np. 301-303\nASTM STP 812  p. 89\n18-39\nFlamm. Handbook for Plastics\n35 560\nFire and Materials Vol. 20\np. 45\np. 301-303\nTHERMOPLASTICS\nFluoropolymers\nCTFE\nKel-F 81\n>99.5\nASTM STP 1454 p. 25\n10.3 (1 500)\n388\nFire and Materials Vol. 20\nASTM G72\n5 114\nWSTF 87-20783\np. 301-303\n100\nASTM STP 812 p. 61\n3.4 (500)\n433\nASTM STP 1040 p. 102\nPDSC\n6 170\nFire and Materials Vol. 20\np. 301-303, ASTM\nSTP 1319 p. 345\n83-95\nFlamm. Handbook for Plastics\n10.3 (1 500)\n404\nASTM STP 1319 p. 325\nASTM G72\n9 630\nASTM STP 812 p. 89\np. 45\n0.1 (14.7)\n384e\nASTM STP 812 p. 61\nDTA\n9 627\nASTM STP 1040 p. 103\n10 701\nASTM STP 1395 p. 98\n7 859-9 785\nASTM STP 812 p. 61\nNeoflon\nNone\n10.3 (1 500)\n377-382\nASTM STP 1395 p. 83\nASTM G72\n5 108-5 150\nASTM STP 1395 p. 83\nECTFE (Halar)\n60\nFlamm. Handbook for Plastics\n10.3 (1 500)\n171\nFire and Materials Vol. 20\nASTM G72\n13 600\nFire and Materials Vol. 20\np. 45\np. 301-303\np. 301-303\n16 329\nASTM STP 812 p. 89\nETFE (Tefzel)\n30\nFlamm. Handbook for Plastics\n10.3 (1 500)\n243\nFire and Materials Vol. 20\nASTM G72\n14 723\nWSTF 98-31929\np. 45\np. 301-303\n10.3 (1 500)\n273\nWendell Hull Report\nASTM G72\n14 813\nASTM G63-99\nWHAC1011\n10.3 (1 500)\n240\nWSTF 98-31929\nASTM G72\n16 880\nFire and Materials Vol. 20\np. 301-303\n14 690\nASTM STP 1395 p. 98\nFEP (Teflon FEP)\n77\nASTM STP 986 p. 255\n10.3 (1 500)\n378\nFire and Materials Vol. 20\nASTM G72\n10 467\nASTM G63-99, ASTM\np. 301-303\nSTP 812 p. 89\n95\nFlamm. Handbook for Plastics\n10 460\nFire and Materials Vol. 20\np. 45\np. 301-303\nTFE (PTFE,\n>99.5\nASTM STP 1454  p. 25\n10.3 (1 500)\n434\nFire and Materials Vol. 20\nASTM G72\n4 772\nWSTF 92-26676\nTeflon TFE)\np. 301-303\n95\nFlamm. Handbook for Plastics\n3.4 (500)\n>500\nASTM STP\nPDSC\n7 118\nASTM G63-99,\np. 45, ASTM STP 812 p. 62,\n1040 p. 102\nASTM STP 812 p. 89\nASTM G63-99\n10.3 (1 500)\n>425\nASTM STP 1319 p. 325\nASTM G72\n6 380\nFire and Materials Vol. 20\np. 301-303\n100\nASTM STP 1111 p. 51\n0.1 (14.7)\n511-526e\nASTM STP 812 p. 61\nDTA\n7 116\nASTM STP 1040 p. 103\n0.1 (14.7)\n524e\nASTM STP 1111 p. 64\nDTA\n6 390\nASTM STP 1395 p. 98\n6 351\nASTM STP 1319 p. 345\n5 334\nASTM STP 812 p. 61\nFluorogold\nNone\n3.4 (500)\n484\nASTM STP 1040 p. 102\nPDSC\n7 118\nASTM G63-99, ASTM\n(glass-fiber-\nSTP 812 p. 91\nreinforced PTFE)\n7 116\nASTM STP 1040 p. 103"
        },
        {
          "page": 42,
          "text": "30\nSAFE USE OF OXYGEN AND OXYGEN SYSTEMS\nI\n2ND EDITION\nTABLE 3-12-Ignition and combustion-related properties of selected polymers. (Cont'd)\nOxygen Index (downward)b\nAutoignition Temperaturec\nHeat of Combustion, \u2206Hc\nTest Pressure,\nMateriala\nOI (%)\nSourced\nMPa (psia)\nAIT, C\nSourced\nTest Method\n\u2206Hc, J/g\nSourced\nFluorogreen E600\nNone\n3.4 (500)\n479\nASTM STP 1040 p. 102\nPDSC\n10 048\nASTM G63-99, ASTM\n(glass-fiber-\nSTP 812 p. 91\nreinforced PTFE)\n10 046\nASTM STP 1040 p. 103\nTFE w/15 %\nNone\n10.3 (1 500)\n412\nWSTF 01-36030\nASTM G72\n9 254\nWSTF 01-36030\ngraphite fill\nPVDF (Kynar)\n39\nASTM G63-99,\n10.3 (1 500)\n268\nFire and Materials Vol. 20\nASTM G72\n14 708\nWSTF 01-36291\nASTM STP 986 p. 255\np. 301-303\n43.7\nASTM G63-99, Flamm. Handbook\n13 720\nASTM 63-99\nfor Plastics p. 45\n14 770\nFire and Materials Vol. 20\np. 301-303\nRulon A\nNone\n3.4 (500)\n484\nASTM STP 1040 p. 102\nPDSC\n5 862\nASTM G63-99\n(glass-filled PTFE)\n6 071\nASTM STP 812 p. 91\n6 070\nASTM STP 1040 p. 103\nRulon LD\nNone\n10.3 (1 500)\n>427\nASTM G63-99\nASTM G72\n5 338\nASTM STP 812 p. 91\n(glass-filled PTFE)\nPVF (Tedlar)\n22.6\nFlamm. Handbook for Plastics\n10.3 (1 500)\n222\nFire and Materials Vol. 20\nASTM G72\n21 700\nFire and Materials Vol. 20\np. 45\np. 301-303\np. 301-303\nPA\nNylon 6\n23-28\nFlamm. Handbook for Plastics\nNone\nNone\np. 45\n24-30.1\nASTM G63-99\n23.9\nASTM STP 812 p. 62\nNylon 6/6\n21-38\nFlamm. Handbook for Plastics\n10.3 (1 500)\n259\nFire and Materials Vol. 20\nASTM G72\n31 401-33 076 ASTM G63-99\np. 45\np. 301-303\n30.5\nASTM STP 986 p. 255,\n3.4 (500)\n338\nASTM STP 1040 p. 102\nPDSC\n33 076\nASTM STP 812 p. 89\nASTM G63-99\n22\nWSTF 97-31456\n10.3 (1 500)\n178\nASTM STP 1319 p. 325\nASTM G72\n32 220\nFire and Materials Vol. 20\np. 301-303\n10.3 (1 500)\n246\nASTM STP 910 p. 114\nASTM G72\n31 311\nASTM STP 1040 p. 103\n10.3 (1 500)\n284\nASTM STP 910 p. 114\nPDSC\n30 794\nASTM STP 1319 p. 345\nZytel 42\n31.8\nASTM STP 1454 p. 25\n10.3 (1 500)\n183\nWSTF 93-27463\nASTM G72\n31 623\nWSTF 00-35847A\n36\nASTM STP 986 p. 255,\n36 960\nASTM STP 1395 p. 98\nASTM G63-99\n30.2\nWSTF 01-36352\nPC (Lexan)\n21.3-44\nFlamm. Handbook for Plastics\n10.3 (1 500)\n286\nFire and Materials Vol. 20\nASTM G72\n30 949\nWSTF 01-36301\np. 45\np. 301-303\n43.1\nASTM STP 1454 p. 25,\n30 960\nFire and Materials Vol. 20\nWSTF 02-37236\np. 301-303\n22.5-39.7 ASTM G63-99\n30 982\nASTM STP 812 p. 62\n27\nASTM STP 812 p. 62"
        },
        {
          "page": 43,
          "text": "CHAPTER 3     I\nMATERIALS INFORMATION RELATED TO FLAMMABILITY, IGNITION, AND COMBUSTION\n31\nTABLE 3-12-Ignition and combustion-related properties of selected polymers. (Cont'd)\nOxygen Index (downward)b\nAutoignition Temperaturec\nHeat of Combustion, \u2206Hc\nTest Pressure,\nMateriala\nOI (%)\nSourced\nMPa (psia)\nAIT, C\nSourced\nTest Method\n\u2206Hc, J/g\nSourced\nPE (unspecified\n17.3-30.2 Flamm. Handbook for Plastics\n10.3 (1 500)\n185\nWendell Hull Report\nASTM G72\n46 683\nASTM STP 812 p. 89\ndensity)\np. 45\nWHA05H07\n17.5\nASTM STP 1454 p. 25\n0.1 (14.7)\n225e\nASTM STP 1111 p. 64\nDTA\n54 590\nASTM STP 1395 p. 98\n<17.5\nASTM STP 812 p. 61\n46 700\nASTM STP 812 p. 61\n17.7\nWSTF 01-36520\nPE, high density\n<17.5\nASTM STP 1111 p. 51,\n10.3 (1 500)\n176\nFire and Materials Vol. 20\nASTM G72\n46 650\nFire and Materials Vol. 20\n(HDPE)\nASTM STP 812 p. 61\np. 301-303\np. 301-303\n22.5\nWSTF 97-31464\n0.1 (14.7)\n225e\nASTM STP 812 p. 61\nDTA\n161\nWSTF 01-36185\nASTM G72\nPEEK\n35\nInformation supplied by\n10.3 (1 500)\n305\nFire and Materials Vol. 20\nASTM G72\n32 500\nFire and Materials Vol. 20\nmanufacturer\np. 301-303\np. 301-303\n10.3 (1 500)\n325\nWendell Hull Report\nASTM G72\nWHA05H139\nPES\n37-42\nFlamm. Handbook for Plastics\n10.3 (1 500)\n373\nFire and Materials Vol. 20\nASTM G72\n31 440\nFire and Materials Vol. 20\np. 45\np. 301-303\np. 301-303\nPEI (Ultem 1000)\n47\nFlamm. Handbook for Plastics\n10.3 (1 500)\n385\nFire and Materials Vol. 20\nASTM G72\n29 416\nWSTF 01-36301\np. 45\np. 301-303\n10.3 (1 500)\n360\nWSTF 00-35266E\nASTM G72\n35 220\nFire and Materials Vol. 20\np. 301-303\nPET\nMylar\n20-40\nFlamm. Handbook for Plastics\n10.3 (1 500)\n181\nFire and Materials Vol. 20\nASTM G72\n9 630\nASTM G63-99\n(unspecified\np. 45\np. 301-303\ngrade)\n22.7\nASTM STP 812 p. 62\n22 180\nFire and Materials Vol. 20\np. 301-303\n23 865\nASTM STP 812 p. 89\n22 190\nASTM STP 812 p. 62\nMylar D\nNone\n10.3 (1 500)\n260\nWSTF 01-36034\nASTM G72\n22 928\nWSTF 01-36034\nPI\nUnspecified\n36.5\nFlamm. Handbook for Plastics\nNone\nNone\np. 45\nVespel SP1\nNone\n10.3 (1 500)\n328\nWSTF 01-36031\nASTM G72\n25 129\nWSTF 01-36031\n(unfilled PI)\nVespel SP21\n53\nASTM STP 812 p. 61,\n10.3 (1 500)\n343\nFire and Materials Vol. 20\nASTM G72\n26 456\nWSTF 83-16465\n(15 % graphite-\nASTM STP 986 p. 255,\np. 301-303\nfilled PI)\nASTM G63-99\n3.4 (500)\n420\nASTM STP 1040 p. 102\nPDSC\n25 539-26 168 ASTM G63-99\n10.3 (1 500)\n347\nASTM STP 1319 p. 325\nASTM G72\n31 810\nFire and Materials Vol. 20\np. 301-303\n0.1 (14.7)\n562e\nASTM STP 812 p. 61\nDTA\n25 535\nASTM STP 1040 p. 103\n10.3 (1 500)\n322\nWSTF 01-36184\nASTM G72\n26 380\nASTM STP 1395 p. 98\n10.3 (1 500)\n321\nASTM STP 910 p. 114\nASTM G72\n26 239\nASTM STP 1319 p. 345\n10.3 (1 500)\n355\nASTM STP 910 p. 114\nPDSC\n26 109\nASTM STP 812 p. 61"
        },
        {
          "page": 44,
          "text": "32\nSAFE USE OF OXYGEN AND OXYGEN SYSTEMS\nI\n2ND EDITION\nTABLE 3-12-Ignition and combustion-related properties of selected polymers. (Cont'd)\nOxygen Index (downward)b\nAutoignition Temperaturec\nHeat of Combustion, \u2206Hc\nTest Pressure,\nMateriala\nOI (%)\nSourced\nMPa (psia)\nAIT, C\nSourced\nTest Method\n\u2206Hc, J/g\nSourced\nPMMA\n17.1\nASTM STP 1454 p. 25\n10.3 (1 500)\n216\nWSTF 01-36033\nASTM G72\n26 586\nASTM STP 812 p. 89\n17\nASTM STP 986 p. 255\n16.7-17.7 ASTM G63-99\n17.6\nASTM STP 812 p. 57\n17.0\nWSTF 97-31457\nPOM Polyacetal\n17.2\nASTM STP 1454 p. 25,\n10.3 (1 500)\n178\nFire and Materials Vol. 20\nASTM G72\n16 869\nASTM G63-99\n(Delrin)\nWSTF 95-36352\np. 301-303\n14.2-16.1 ASTM G63-99\n10.3 (1 500)\n175\nASTM STP 1395 p. 97\nASTM G72\n16 950\nFire and Materials Vol. 20\np. 301-303\n14.7\nASTM STP 812 p. 57\n10.3 (1 500)\n171\nWSTF 95-29363\nASTM G72\n20 050\nASTM STP 1395 p. 98\n16 957\nASTM STP 812 p. 62\nPP\n17.0-29.2 Flamm. Handbook for Plastics\n10.3 (1 500)\n174\nFire and Materials Vol. 20\nASTM G72\n46 055\nASTM G63, ASTM\np. 45\np. 301-303\nSTP 812 p. 61\n17.6\nASTM STP 812 p. 57\n0.1 (14.7)\n231-261e\nASTM STP 812 p. 61\nDTA\n46 020\nFire and Materials Vol. 20\np. 301-303\n17.4\nASTM G63-99\n46 473\nASTM STP 812 p. 89\nPPO\n24-33\nFlamm. Handbook for Plastics\n10.3 (1 500)\n348\nFire and Materials Vol. 20\nASTM G72\n27 650\nFire and Materials Vol. 20\np. 45\np. 301-303\np. 301-303\n33.3\nASTM STP 1454 p. 25,\n10.3 (1 500)\n229\nWSTF 95-29347\nASTM G72\n43 620\nASTM STP 1395 p. 98\nWSTF 02-37234\nPPS\n43\nASTM STP 812 p. 61\n10.3 (1 500)\n285\nFire and Materials Vol. 20\nASTM G72\n30 958\nWSTF 02-37153\np. 301-303\n0.1 (14.7)\n532e\nASTM STP 812 p. 61\nDTA\n28 692\nASTM G63-99,\nASTM STP 812 p. 61\n10.3 (1 500)\n305\nWSTF 02-37150A\nASTM G72\n28 670\nFire and Materials Vol. 20\np. 301-303\nPS\n17.0-23.5 Flamm. Handbook for Plastics\nNone\n41 449\nASTM G63-99, ASTM\np. 45\nSTP 812 p. 89, ASTM\nSTP 812 p. 62\n17.8\nASTM G63-99\n19.2\nASTM STP 812 p. 62\n20.3\nWSTF 99-33863\nPSO\n30-51\nFlamm. Handbook for Plastics\nNone\nNone\np. 45\nPU (rigid foam)\n25-28\nASTM STP 812 p. 62\nNone\n21 771-27 214 ASTM STP 812 p. 89\n23.5-28.5 ASTM G63-99\n31 401\nASTM STP 812 p. 62\nPVC\n20.6-80.7 Flamm. Handbook for Plastics\n10.3 (1 500)\n239\nFire and Materials Vol. 20\nASTM G72\n18 003\nASTM G63-99\np. 45\np. 301-303\n37\nASTM STP 812 p. 61,\n0.1 (14.7)\n402e\nASTM STP 812 p. 61\nDTA\n20 870\nFire and Materials Vol. 20\nASTM G63-99\np. 301-303\n20 934-22 609 ASTM STP 812 p. 89\n20 884\nASTM STP 812 p. 61"
        },
        {
          "page": 45,
          "text": "CHAPTER 3     I\nMATERIALS INFORMATION RELATED TO FLAMMABILITY, IGNITION, AND COMBUSTION\n33\nTABLE 3-12-Ignition and combustion-related properties of selected polymers. (Cont'd)\nOxygen Index (downward)b\nAutoignition Temperaturec\nHeat of Combustion, \u2206Hc\nTest Pressure,\nMateriala\nOI (%)\nSourced\nMPa (psia)\nAIT, C\nSourced\nTest Method\n\u2206Hc, J/g\nSourced\nPVDC\n60\nFlamm. Handbook for Plastics\nNone\n20 934\nASTM G63-99\np. 45, ASTM G63-99,\nASTM STP 812 p. 62\n18 841\nASTM STP 812 p. 89\n10 551\nASTM STP 812 p. 62\nTHERMOSETTING ELASTOMERS (RUBBERS)\nCR (Neoprene\n26.3\nFlamm. Handbook for Plastics\n10.3 (1 500)\n258\nFire and Materials Vol. 20\nASTM G72\n26 737-27 348 ASTM G63-99\nrubber)\np. 45,  ASTM G63-99\np. 301-303\n23.9\nASTM STP 1454 p. 25\n10.3 (1 500)\n242\nASTM STP 1319 p. 325\nASTM G72\n12 560\nASTM STP 812 p. 90\n32-35\nASTM STP 812 p. 61\n0.1 (14.7)\n305-317e\nASTM STP 812 p. 61\nDTA\n29 540\nASTM STP 1395 p. 98\n10.3 (1 500)\n164\nASTM STP 1395 p. 97\nASTM G72\n31 150\nASTM STP 1319 p. 345\n10.3 (1 500)\n313\nWSTF C873-B\nASTM G72\n26 737-27 310 ASTM STP 812 p. 61\n10.3 (1 500)\n236\nASTM STP 910 p. 114\nASTM G72\n10.3 (1 500)\n242\nASTM STP 910 p. 114\nPDSC\nCSM (Hypalon\n25.1\nFlamm. Handbook for Plastics\nNone\n28 470\nASTM STP 812 p. 90,\nrubber)\np. 45\nASTM STP 812 p. 62\n27\nASTM STP 812 p. 62\n25.1\nASTM G63-99\nEPR copolymer\n21.9\nASTM STP 1454 p. 25\n10.3 (1 500)\n159\nFire and Materials Vol. 20\nASTM G72\n39 579\nWSTF 82-26086\n(EPDM rubber)\np. 301-303\n25.5\nASTM G63-99\n10.3 (1 500)\n206\nASTM STP 1319 p. 325\nASTM G72\n36 982\nASTM G63-99\n10.3 (1 500)\n201\nWendell Hull Report\nASTM G72\n47 260\nASTM STP 1395 p. 98\nWHA03H073\n10.3 (1 500)\n187\nASTM STP 1395 p. 97\nASTM G72\n39 582\nASTM STP 1319 p. 345\nFluoroelastomers\nFFKM (Kalrez)\n100\nASTM STP 812 p. 61\n10.3 (1 500)\n355\nFire and Materials Vol. 20\nASTM G72\n6 552-8 750\nASTM G63-99\np. 301-303\n0.1 (14.7)\n429e\nASTM STP 812 p. 61\nDTA\n6 552\nASTM STP 812 p. 61\nFKM\nViton A\n31.5\nASTM STP 1454 p. 25\n10.3 (1 500)\n268-322f\nFire and Materials Vol. 20\nASTM G72\n15 072\nASTM STP 812 p. 90\np. 301-303\n57\nASTM STP 986 p. 255\n10.3 (1 500)\n239f\nASTM STP 1319 p. 325\nASTM G72\n12 640\nASTM STP 1395 p. 98\n57-57.5\nASTM G63-99\n10.3 (1 500)\n268-322f\nASTM G63-99\nASTM G72\n16 714\nASTM STP 1319 p. 345\n56-57.5\nASTM STP 1319 p. 355\n10.3 (1 500)\n290f\nASTM STP 1395 p. 97\nASTM G72\n15 085\nASTM G63-99\n10.3 (1 500)\n155f\nWSTF 99-34391\nASTM G72\nViton PLV\nNone\n3.4 (500)\n363\nASTM STP 1040 p. 102\nPDSC\n14 026-15 072 ASTM G63-99\n5010B\n15 070\nASTM STP 1040 p. 103\nFluorel\n73.9-93.5 ASTM STP 1319 p. 355\n10.3 (1 500)\n302\nFire and Materials Vol. 20\nASTM G72\n16 714\nASTM STP 1319 p. 345\np. 301-303\n10.3 (1 500)\n297\nASTM STP 1319 p. 325\nASTM G72\nFluorel E2160\nNone\n3.4 (500)\n360\nASTM STP 1040 p. 102\nPDSC\n12 401\nWSTF 01-36352\n10.3 (1 500)\n297\nWSTF 01-36352\nASTM G72\n14 235\nASTM G63-99\n10.3 (1 500)\n313\nASTM STP 910 p. 114\nASTM G72\n11 514\nASTM STP 812 p. 90\n10.3 (1 500)\n328\nASTM STP 910 p. 114\nPDSC\n14 023\nASTM STP 1040 p. 103"
        },
        {
          "page": 46,
          "text": "34\nSAFE USE OF OXYGEN AND OXYGEN SYSTEMS\nI\n2ND EDITION\nTABLE 3-12-Ignition and combustion-related properties of selected polymers. (Cont'd)\nOxygen Index (downward)b\nAutoignition Temperaturec\nHeat of Combustion, \u2206Hc\nTest Pressure,\nMateriala\nOI (%)\nSourced\nMPa (psia)\nAIT, C\nSourced\nTest Method\n\u2206Hc, J/g\nSourced\nIIR (Butyl)\n17.1\nFlamm. Handbook for Plastics\n10.3 (1 500)\n208\nFire and Materials Vol. 20\nASTM G72\n39 719\nWSTF 82-15073\np. 45\np. 301-303\nMQ (Silicone\n25.8-39.2 Flamm. Handbook for Plastics\n10.3 (1 500)\n262\nFire and Materials Vol. 20\nASTM G72\n15 491\nASTM STP 812 p. 90\nrubber)\np. 45\np. 301-303\n45.4\nASTM STP 1454 p. 25\n10.3 (1 500)\n297\nWendell Hull Report\nASTM G72\n17 370\nASTM STP 1395 p. 98\nWHA05H048\n21-32\nASTM STP 812 p. 61\n10.3 (1 500)\n278\nASTM STP 1395 p. 97\nASTM G72\n12 895-15 441 ASTM STP 812 p. 61\n23-29\nASTM STP 986 p. 255\n10.3 (1 500)\n278\nWSTF 99-34756\nASTM G72\n23-36\nASTM G63-99\n0.1 (14.7)\n271e\nASTM STP 812 p. 61\nDTA\nNBR (Buna-N)\n22.8\nASTM STP 1454 p. 25\n10.3 (1 500)\n173\nFire and Materials Vol. 20\nASTM G72\n30 695\nWSTF 02-36743\np. 301-303\n22\nASTM STP 812 p. 61,\n10.3 (1 500)\n166\nASTM STP 1319 p. 325\nASTM G72\n41 430\nFire and Materials Vol. 20\nASTM STP 1111 p. 51,\np. 301-303\nASTM STP 1319 p. 355\n22.7\nWSTF 02-37233\n10.3 (1 500)\n172\nWendell Hull Report\nASTM G72\n35 588\nASTM STP 812 p. 90\nWHA05H048\n0.1 (14.7)\n489e\nASTM STP 812 p. 61\nDTA\n41 460\nASTM STP 1395 p. 98\n10.3 (1 500)\n358\nASTM STP 1395 p. 97\nASTM G72\n26 255\nASTM STP 1319 p. 345\n10.3 (1 500)\n142\nWSTF 98-33191\nASTM G72\n34 981\nASTM STP 812 p. 61\nNR\nNone\nNone\n39 775\nASTM STP 812 p. 90\nPU\nUnspecified\n27.8\nWSTF 97-31458\n10.3 (1 500)\n181\nFire and Materials Vol. 20\nASTM G72\n21 760-27 200 Fire and Materials Vol. 20\npolyurethane\np. 301-303\np. 301-303\nrubber\nDisogren\nNone\n10.3 (1 500)\n265\nWendell Hull Report\nASTM G72\nNone\npolyurethane\nWHA03H073\nOrothane\nNone\n10.3 (1 500)\n271\nASTM STP 1040 p. 248\nDTA\nNone\npolyurethane\nSBR (Buna-S)\n16.9-19\nFlamm. Handbook for Plastics\n10.3 (1 500)\n147\nASTM STP 1395 p. 97\nASTM G72\n11 579\nWSTF 98-33191\np. 45\n24.9\nASTM STP 1454 p. 25\n10.3 (1 500)\n140\nWSTF 95-29359\nASTM G72\n13 560\nASTM STP 1395 p. 98\nGREASES AND LUBRICANTS\nPFPE\nFomblin\nDNIg\nASTM G63-99\n10.3 (1 500)\n>427\nASTM G63-99\nASTM G72\nNone\nfluorinated\nlubricant\nKrytox 240AC\nDNIg\nASTM G63-99\n3.4 (500)\n>500\nASTM STP 1040 p. 102\nPDSC\n3 768-4 187\nModern Plastics\nfluorinated\nVol. 44 p. 141-148\nlubricant\n10.3 (1 500)\n>427\nASTM G63-99\nASTM G72\nSilicone grease\n25-27\nASTM G63-99\nNone\nNone"
        },
        {
          "page": 47,
          "text": "CHAPTER 3     I\nMATERIALS INFORMATION RELATED TO FLAMMABILITY, IGNITION, AND COMBUSTION\n35\nTABLE 3-12-Ignition and combustion-related properties of selected polymers. (Cont'd)\nOxygen Index (downward)b\nAutoignition Temperaturec\nHeat of Combustion, \u2206Hc\nTest Pressure,\nMateriala\nOI (%)\nSourced\nMPa (psia)\nAIT, C\nSourced\nTest Method\n\u2206Hc, J/g\nSourced\nTHERMOSETS\nEpoxy/fiberglass\nNone\n10.3 (1 500)\n258\nASTM STP 1319 p. 425\nASTM G72\n10 440\nASTM STP 1319 p. 425\ncomposite\nEpoxy/aramid\nNone\n10.3 (1 500)\n217\nASTM STP 1319 p. 425\nASTM G72\n26 040\nASTM STP 1319 p. 425\n(Kevlar 49)\nComposite\nEpoxy/graphite\nNone\n10.3 (1 500)\n258\nASTM STP 1319 p. 425\nASTM G72\n29 610\nASTM STP 1319 p. 425\ncomposite\nPhenolic/fiberglass\nNone\n10.3 (1 500)\n155\nASTM STP 1319 p. 425\nASTM G72\n10 500\nASTM STP 1319 p. 425\ncomposite\nPhenolic aramid\nNone\n10.3 (1 500)\n265\nASTM STP 1319 p. 425\nASTM G72\n27 650\nASTM STP 1319 p. 425\n(Kevlar 49)\nComposite\nPhenolic/graphite\nNone\n10.3 (1 500)\n312\nASTM STP 1319 p. 425\nASTM G72\n30 330\nASTM STP 1319 p. 425\ncomposite\nBismaleimide/\nNone\n10.3 (1 500)\n340\nASTM STP 1319 p. 425\nASTM G72\nNone\ngraphite composite\nVinyl ester/\nNone\n10.3 (1 500)\n232\nASTM STP 1319 p. 425\nASTM G72\nNone\nfiberglass composite\nMISCELLANEOUS\nCarbon black\n35\nASTM STP 812 p. 60\nNone\nNone\na See Table 3-13 for a description of the material designations used in this column.\nb Percentage concentration of oxygen in a mixture of oxygen and nitrogen that will maintain equilibrium burning conditions as prescribed in ASTM D 2863.\nc Published value in 100 % oxygen. There are several AIT methods as described in ASTM STP 1395, including ASTM G72, PDSC (Pressurized Differential Scanning Calorimetry), and DTA (Differential Thermal Analy-\nsis). Note that the AIT varies with pressure. AITs from ASTM STP 812 and STP 1111 were conducted at 101.3 kPa (14.7 psia) in pure oxygen and should be used with caution. AITs from ASTM STP 1040 p. 102-103\nwere conducted at 3.4 MPa (500 psia). AITs determined with the PDSC method are usually higher than those obtained by ASTM G 72 method.\nd Sources of data include WSTF, WHA (Wendell Hull and Associates), Flammability Handbook for Plastics [37], Fire and Materials Vol. 20 [38], material manufacturers, Modern Plastics Vol. 44 [39], ASTM G63-99,\nand ASTM STPs (Refs [3], [4], and [40] through [51]). WSTF data are typically referenced by a WSTF number, and WHA data are referenced by a report number.\ne AIT's from ASTM STP 812 and STP 1111 were conducted at 101.3 kPa (14.7 psia) in pure oxygen and should be used with caution. AIT's in STP 812 are determined by differential thermal analysis in gaseous\noxygen.\nf The AIT depends on the carbon black content in rubbers.\ng Did not ignite in 100 % oxygen at 101.3 kPa (14.7 psia)."
        }
      ]
    },
    "3-13": {
      "title": "Designation, chemical type, synonyms, and tradenames for materials listed in Table 3-12",
      "source": {
        "source": "ASTM MNL36 2nd Ed.",
        "page": 48,
        "provenance": "published_handbook_compilation",
        "table": "3-13"
      },
      "raw_pages": [
        {
          "page": 48,
          "text": "36\nSAFE USE OF OXYGEN AND OXYGEN SYSTEMS\nI\n2ND EDITION\nTABLE 3-13-Designation, chemical type, synonyms, and tradenames for materials listed\nin Table 3-12.\nDesignation Chemical Type\nCommon Synonyms\nTradenamesa\nThermoplastics\n...\nacetal\npolyacetal\nDelrin (DuPont)\nCelcon (Celanese)\nABS\nacrylonitrile-butadiene-styrene terpolymer\nABS\nABS (J. Gibson)\nLustran (Monsanto)\nCTFE\nchlorotrifluoroethylene homopolymer\nPCTFE; CTFE; polychlorotrifluoroethylene\nKel-Fb (3M)\nNeoflon CTFE (Daikin)\nECTFE\npoly(chlorotrifluoroethylene-co-ethylene)\nPECTFE; ECTFE\nHalar (Asimont)\nETFE\npoly(ethylene-co-tetrafluoroethylene)\nPETFE; ETFE\nTefzel (DuPont)\nFEPc\nfluorinated ethylene-propylene copolymer\nTeflon FEP; FEP\nTeflon FEP (DuPont)\nHDPE\nlinear polyethylene; polyolefin\nHDPE; high-density polyethylene\nFortiflex (Solvay)\nHostalen (Celanese)\nMarlex (Phillips)\nPetrothene (Quantum)\nLDPE\nbranched polyethylene, polyolefin\nLDPE; low-density polyethylene\nPetrothene (Quantum)\nSclair (DuPont Canada)\nTenite (Eastman)\nPA\npoly(hexamethylene adipamide);\nnylon\nRilson (Atochem)\naliphatic polyamide\nZytel (DuPont)\nPC\nbisphenol A-based polycarbonate\nPC; polycarbonate\nLexan (GE Plastics)\nMakrolon (Miles)\nPEd\n(see HDPE and LDPE)\n(see HDPE and LDPE)\n(see HDPE and LDPE)\nPEEK\npolyketone\nPEEK (Victrex); polyether ether ketone;\nVictrex PEEK (LNP)\npolyaryl ketone; amorphous\npolyarylether ketone\nPESe\npoly(ether sulfone)\nPES; poly(ether sulfone); polyarylsulfone;\nVictrex PEEK (LNP)\npolydiphenyl ether sulfone\nPEI\npoly(ether imide)\nPEI; poly(ether imide)\nUltem 1000 (General Electric)\nPET\nsaturated polyester\nPET; polyethylene terephthalate;\nMylar (DuPont)\nDacron,b Fortrelb\nEktar (Eastman)\nPI\naromatic polyimide, condensation-type\nPI, polyimide; polypyromellitimide\nKapton (DuPont)\nVespel (DuPont)\nAvimid (DuPont)\nPMMA\npolymethyl methacrylate\nPMMA; polyacrylate, acrylic resin\nPlexiglas (Rohm and Haas)\nPOM\npolyoxymethylene\npolyoxymethylene; POM; acetal,\nCelcon (Celanese)\npolyacetal, polyformadehyde\nDelrin (DuPont)\nPP\nisotactic polypropylene; polyolefin\nPP; i-PP; semicrystalline PP\nFortiflex (Solvay)\nProfax(Himont or Montell)\nPPO\npolyphenylene oxide\nPPO, polyaryl ether, aromatic polyether\nNoryl (GE Plastics)\nPPS\npolyphenylene sulfide\nPPS; polyaryl sulfide; aromatic polysulfide\nRyton (Phillips)\nPS\npolystyrene, rigid\nPS; ethenylbenzene homopolymer,\nLuster (Monsanto)\nstyrene resin\nPolystyrol (BASF)\nPSOe\npolysulfone (amorphous)\nPSO; polyarylsulfone\nUdel (Amoco)\nPTFE\npolytetrafluoroethylene\nTeflon; PTFE; TFE\nTeflon PTFE (DuPont)\nHostaflon TF (Celanese)\nNeoflon TFE (Daikin)\nPTFE,\nreinforced polytetrafluoroethylene\nreinforced PTFE; filled PTFE; glass-fiber\nFluorogold (Seismic\nreinforced\nreinforced PTFE; GFR-PTFE; GPTFE\nEnergy Products)\nFluorogreen (United\nFluoro Components)\nRulon (Furon)\nPU\npolyurethane rigid foam\nPU; rigid thermoplastic urethane (RTPU)\n...\nPVC\npolyvinyl chloride, unplasticized\nPVC; polyvinyl chloride\nGeon (B. F. Goodrich)\nPVDC\npolyvinylidene chloride\nPVDC; polyvinylidene chloride;\nDaran (W. R. Grace)\npolyvinylidene dichloride\nSaran (Dow)\nPVDF\npolyvinylidene fluoride\nPVDC; polyvinylidene fluoride;\nKynar (Atochem)\nPVF\npolyvinyl fluoride\nPVF; polyvinylidene difluoride\nTedlar (DuPont)\nThermosetting Elastomers (Rubbers)\nCR\npoly(2-chloro-1,3-butadiene) elastomer\nCR rubber; neoprene; chloroprene\nButaclor (A. Schulman)\npolychloroprene\nNeoprene (DuPont)\nCSM\nchlorosulfonated polyethylene\nCSM\nHypalon (DuPont)"
        },
        {
          "page": 49,
          "text": "CHAPTER 3     I\nMATERIALS INFORMATION RELATED TO FLAMMABILITY, IGNITION, AND COMBUSTION\n37\nTABLE 3-13-Designation, chemical type, synonyms, and tradenames for materials listed\nin Table 3-12. (Cont'd)\nDesignation\nChemical Type\nCommon Synonyms\nTradenamesa\nEPR\npoly(ethylene-co-propylene) elastomer\nEPR; EPDM; ethylene-propylene\nEpcar (B. F. Goodrich)\nmonomer (EPM) rubber\nVistolon (Exxon)\nFFKM\npoly(tetrafluoroethylene-co-perfluoromethylvinyl\nTFE-PMVE elastomer\nKalrez (DuPont)\nether) elastomer\nperfluoroelastomer\nFKM\npoly(hexafluoropropylene-co-vinylidene fluoride)\nPVDF-HFP; fluoroelastomer;\nFluorel (Dyneon)\nelastomer\nViton (DuPont)\nIIR\npoly(isobutadiene-co-isoprene) elastomer\nfluorocarbon elastomer\nExxon Butyl (Exxon)\nIIR; butyl rubber\nPolysar Butyl (Polysar)\nExxon Butyl (Exxon)\nPolysar Butyl (Polysar)\nMQ\npolydimethyl siloxane elastomer\nSilicone rubber; MQ; MPQ\nRTV (GE Silicones)\n(low-temperature copolymer);\nSilastic (Dow)\nMVQ (low-compression set copolymer)\nNBR\npoly(acrylonitrile-co-butadiene) elastomer\nacrylonite rubber; acrylonitrile-butadiene\nChemigum (Goodyear)\nrubber; nitrile rubber; NBR; Buna N\nHycar (B. F. Goodrich)\nParacril (Uniroyal)\nNR\nNR; natural rubber; natural latex rubber\nHartex (Firestone)\nPU\nPolyurethane rubber\nPU; urethane\nDisogren\nOrothane (Eagle Picher)\nSBR\nnatural poly(1,4-isoprene) elastomer\nSBR; GRS, Buna S; styrene-butadiene\nDuradene (Firestone)\npoly(butadiene-co-styrene) elastomer\nrubber\nNippol SBR (Zeon)\nPlioflex (Goodyear)\na Trademarks given are for those materials for which data are provided in Table 3-12, or are representative of products that are available. Some of the trade-\nnames may be obsolete (no longer available), but they are given because they are for the materials for which data are presented in Table 3-12.\nb Obsolete.\nc FEP is not polytetrafluoroethylene (PTFE).\nd PE is a general classification and could refer to HDPE, LLDPE, LDPE, or UHMWPE.\ne Examples of polyarylsulfones.\nFig. 3-8-Oxygen index test apparatus.\nFig. 3-9-Variability of oxygen index with pressure\nat 298 K (77 degF) [53].\noxygen concentration, and heating rate. In general, as the oxy-\ngen concentration rises, the autoignition temperature of a mate-\nrial goes down. An increased heating rate results in a higher\nautoignition temperature and increased pressure results in a\nlower autoignition temperature.\nData\nHigher autoignition temperatures are preferred. Nonmetals\nautoignition temperature data for 100 % oxygen are located in\nTable 3-12. Nonmetals autoignition temperature data for vari-\nous oxygen concentrations are located in Table 3-14."
        }
      ]
    },
    "3-14": {
      "title": "Variability of autoignition temperature with oxygen concentration at 10.3 MPa (1494 psi)",
      "source": {
        "source": "ASTM MNL36 2nd Ed.",
        "page": 50,
        "provenance": "published_handbook_compilation",
        "table": "3-14",
        "test_standard": "ASTM G72"
      },
      "records": [
        {
          "material": "Teflon TFE",
          "ait_c_by_oxygen_percent": {
            "21": 438,
            "25": 440,
            "50": 441,
            "75": 437,
            "100": 435
          }
        },
        {
          "material": "Kel-F 81",
          "ait_c_by_oxygen_percent": {
            "21": 367,
            "25": 370,
            "50": 381,
            "75": 382,
            "100": 381
          }
        },
        {
          "material": "Buna N",
          "ait_c_by_oxygen_percent": {
            "21": 380,
            "25": 380,
            "50": 373,
            "75": 343,
            "100": 358
          }
        },
        {
          "material": "Vespel SP-21",
          "ait_c_by_oxygen_percent": {
            "21": 397,
            "25": 409,
            "50": 356,
            "75": 333,
            "100": 338
          }
        },
        {
          "material": "Noryl",
          "ait_c_by_oxygen_percent": {
            "21": 382,
            "25": 374,
            "50": 367,
            "75": 353,
            "100": 325
          }
        },
        {
          "material": "Silicone",
          "ait_c_by_oxygen_percent": {
            "21": 279,
            "25": 278,
            "50": 277,
            "75": 268,
            "100": 278
          }
        },
        {
          "material": "Tefzel",
          "ait_c_by_oxygen_percent": {
            "21": 265,
            "25": 266,
            "50": 254,
            "75": 249,
            "100": 245
          }
        },
        {
          "material": "Viton A",
          "ait_c_by_oxygen_percent": {
            "21": 321,
            "25": 317,
            "50": 295,
            "75": 288,
            "100": 290
          }
        },
        {
          "material": "Zytel 42",
          "ait_c_by_oxygen_percent": {
            "21": 269,
            "25": 267,
            "50": 250,
            "75": 205,
            "100": 194
          }
        },
        {
          "material": "EPDM",
          "ait_c_by_oxygen_percent": {
            "21": 204,
            "25": 203,
            "50": 193,
            "75": 188,
            "100": 187
          }
        },
        {
          "material": "Polyethylene",
          "ait_c_by_oxygen_percent": {
            "21": 195,
            "25": 185,
            "50": 184,
            "75": 180,
            "100": 176
          }
        },
        {
          "material": "Delrin",
          "ait_c_by_oxygen_percent": {
            "21": 183,
            "25": 185,
            "50": 174,
            "75": 172,
            "100": 175
          }
        },
        {
          "material": "Neoprene",
          "ait_c_by_oxygen_percent": {
            "21": 381,
            "25": 375,
            "50": 363,
            "75": 165,
            "100": 164
          }
        },
        {
          "material": "Buna S",
          "ait_c_by_oxygen_percent": {
            "21": 338,
            "25": 157,
            "50": 149,
            "75": 146,
            "100": 146
          }
        }
      ],
      "raw_pages": [
        {
          "page": 50,
          "text": "38\nSAFE USE OF OXYGEN AND OXYGEN SYSTEMS\nI\n2ND EDITION\nPneumatic Impact of Nonmetals (ASTM G 74)\nTest Method\nThe pneumatic impact test measures the relative ignitability of\nmaterials by heat of compression. The test apparatus is\ndepicted in Fig. 3-11, and the procedure used is the Standard\nTest Method for Ignition Sensitivity of Materials to Gaseous\nFluid Impact (ASTM G 74). This test can be performed at pres-\nsures up 69 MPa (10 000 psi). The standard requires that the\ntest sample be pressurized to 95 % of the test pressure in a\nminimum of 10 and a maximum of 50 ms.\nThe test data can be used to provide a relative ranking for\nnonmetals, or they can be used to evaluate the use of a mate-\nrial in a specific application where pneumatic impact could\noccur. Ignition by pneumatic impact, also referred to as heat of\ncompression or rapid pressurization, is very configuration\ndependent, and configurational testing or additional analysis\nshould be conducted for specific components and systems. For\ninstance, a certain material may fail the standard pneumatic\nimpact test at a given pressure, but a component using the\nsame material at a higher pressure may pass pneumatic impact\ntesting if the material is well protected by metal surfaces.\nData\nNonmetals pneumatic impact data are shown in Table 3-15.\nThe materials listed in Table 3-15 are described in Table 3-13.\nMaterials that require a greater impact pressure for ignition\nare preferred. Metals have been shown to not ignite by pneu-\nmatic impact.\nMechanical Impact (ASTM G 86)\nTest Method\nThe mechanical impact test is used to determine the sensitivity\nof materials to ignition by mechanical impact in LOX or GOX\nat absolute pressures from 0.1 to 68.9 MPa (14.7 to 10 000 psi).\nThe procedure used is the Standard Test Method for Determin-\ning Ignition Sensitivity of Materials to Mechanical Impact in\nAmbient LOX and Pressurized Liquid and Gaseous Oxygen\nFig. 3-10-Autoignition temperature test apparatus.\nTABLE 3-14-Variability of autoignition temperature with oxygen\nconcentration at 10.3 MPa (1 494 psi) [43].\nOxygen Concentration (Percent Oxygen)\n21\n25\n50\n75\n100\nMaterial\nTemperature ( degC)\nTeflon TFE\n438\n440\n441\n437\n435\nKel-F 81\n367\n370\n381\n382\n381\nBuna N\n380\n380\n373\n343\n358\nVespel SP-21\n397\n409\n356\n333\n338\nNoryl\n382\n374\n367\n353\n325\nSilicone\n279\n278\n277\n268\n278\nTefzel\n265\n266\n254\n249\n245\nViton A\n321\n317\n295\n288\n290\nZytel 42\n269\n267\n250\n205\n194\nEPDM\n204\n203\n193\n188\n187\nPolyethylene\n195\n185\n184\n180\n176\nDelrin\n183\n185\n174\n172\n175\nNeoprene\n381\n375\n363\n165\n164\nBuna S\n338\n157\n149\n146\n146\nFig. 3-11-Pneumatic impact test apparatus."
        }
      ]
    },
    "3-15": {
      "title": "Pneumatic impact data for nonmetallic materials",
      "source": {
        "source": "ASTM MNL36 2nd Ed.",
        "page": 51,
        "provenance": "published_handbook_compilation",
        "table": "3-15",
        "test_standard": "ASTM G74"
      },
      "records": [
        {
          "material": "CTFE Kel-F 81",
          "highest_passing_pressure_mpa_observed": [
            3.4
          ],
          "lowest_failing_pressure_mpa_observed": [
            6.89
          ],
          "notes": "Multiple source entries at 3.4 MPa pass; failures reported at 6.89 MPa."
        },
        {
          "material": "CTFE Neoflon",
          "highest_passing_pressure_mpa_observed": [
            6.9
          ],
          "lowest_failing_pressure_mpa_observed": [
            10.3
          ]
        },
        {
          "material": "FEP Teflon",
          "highest_passing_pressure_mpa_observed": [
            3.4
          ],
          "lowest_failing_pressure_mpa_observed": [
            6.89
          ]
        },
        {
          "material": "PTFE / TFE Teflon",
          "highest_passing_pressure_mpa_observed": [],
          "lowest_failing_pressure_mpa_observed": [
            3.4
          ]
        },
        {
          "material": "Fluorogold (glass-fiber reinforced PTFE)",
          "highest_passing_pressure_mpa_observed": [
            20.7
          ],
          "lowest_failing_pressure_mpa_observed": [
            24.1
          ]
        },
        {
          "material": "Fluorogreen E600 (glass-fiber reinforced PTFE)",
          "highest_passing_pressure_mpa_observed": [
            20.7
          ],
          "lowest_failing_pressure_mpa_observed": [
            24.1
          ]
        },
        {
          "material": "TFE with 15% graphite fill",
          "highest_passing_pressure_mpa_observed": [
            20.7
          ],
          "lowest_failing_pressure_mpa_observed": [
            24.1
          ]
        },
        {
          "material": "Rulon A",
