Repository: BoundState-AI/mira

# Welcome to your Lovable project

## Project info

**URL**: https://lovable.dev/projects/bf93d124-7e9c-4d97-9958-1e26216ca0c2

## How can I edit this code?

There are several ways of editing your application.

**Use Lovable**

Simply visit the [Lovable Project](https://lovable.dev/projects/bf93d124-7e9c-4d97-9958-1e26216ca0c2) and start prompting.

Changes made via Lovable will be committed automatically to this repo.

**Use your preferred IDE**

If you want to work locally using your own IDE, you can clone this repo and push changes. Pushed changes will also be reflected in Lovable.

File: mira/oca/data/astm_mnl36_extracted_data.json (part 5 of 6)
{
          "highest_passing_pressure_mpa_observed": [
            6.89
          ],
          "lowest_failing_pressure_mpa_observed": []
        },
        {
          "material": "PA Nylon 6/6",
          "highest_passing_pressure_mpa_observed": [
            3.45
          ],
          "lowest_failing_pressure_mpa_observed": [
            6.89
          ]
        },
        {
          "material": "PA Zytel 42",
          "highest_passing_pressure_mpa_observed": [
            3.4
          ],
          "lowest_failing_pressure_mpa_observed": [
            6.9
          ]
        },
        {
          "material": "PC Lexan",
          "highest_passing_pressure_mpa_observed": [
            0.276
          ],
          "lowest_failing_pressure_mpa_observed": []
        },
        {
          "material": "HDPE",
          "highest_passing_pressure_mpa_observed": [],
          "lowest_failing_pressure_mpa_observed": [
            3.4,
            3.45
          ]
        },
        {
          "material": "PET Mylar D",
          "highest_passing_pressure_mpa_observed": [
            3.45
          ],
          "lowest_failing_pressure_mpa_observed": [
            6.89
          ]
        },
        {
          "material": "Vespel SP-1",
          "highest_passing_pressure_mpa_observed": [
            6.89
          ],
          "lowest_failing_pressure_mpa_observed": [
            8.6
          ]
        },
        {
          "material": "Vespel SP21",
          "highest_passing_pressure_mpa_observed": [
            20.7
          ],
          "lowest_failing_pressure_mpa_observed": [
            24.1
          ]
        },
        {
          "material": "POM Delrin",
          "highest_passing_pressure_mpa_observed": [
            3.4
          ],
          "lowest_failing_pressure_mpa_observed": [
            6.89,
            6.9
          ]
        },
        {
          "material": "PPO",
          "highest_passing_pressure_mpa_observed": [
            3.4
          ],
          "lowest_failing_pressure_mpa_observed": [
            6.89
          ]
        },
        {
          "material": "PSO",
          "highest_passing_pressure_mpa_observed": [
            3.45
          ],
          "lowest_failing_pressure_mpa_observed": [
            4.1
          ]
        },
        {
          "material": "CR Neoprene rubber",
          "highest_passing_pressure_mpa_observed": [
            3.45
          ],
          "lowest_failing_pressure_mpa_observed": [
            6.89
          ]
        },
        {
          "material": "FKM Viton A",
          "highest_passing_pressure_mpa_observed": [
            3.4
          ],
          "lowest_failing_pressure_mpa_observed": [
            6.89
          ]
        },
        {
          "material": "FKM Fluorel E2160",
          "highest_passing_pressure_mpa_observed": [
            6.89
          ],
          "lowest_failing_pressure_mpa_observed": [
            10.3
          ]
        },
        {
          "material": "MQ Silicone rubber",
          "highest_passing_pressure_mpa_observed": [
            3.4
          ],
          "lowest_failing_pressure_mpa_observed": [
            6.89
          ]
        },
        {
          "material": "NBR Buna-N",
          "highest_passing_pressure_mpa_observed": [
            3.45
          ],
          "lowest_failing_pressure_mpa_observed": [
            6.89
          ]
        },
        {
          "material": "SBR Buna-S",
          "highest_passing_pressure_mpa_observed": [],
          "lowest_failing_pressure_mpa_observed": [
            3.45
          ]
        },
        {
          "material": "PFPE Krytox 240AC fluorinated lubricant",
          "highest_passing_pressure_mpa_observed": [
            10.3
          ],
          "lowest_failing_pressure_mpa_observed": [
            13.8
          ]
        }
      ],
      "raw_pages": [
        {
          "page": 51,
          "text": "CHAPTER 3     I\nMATERIALS INFORMATION RELATED TO FLAMMABILITY, IGNITION, AND COMBUSTION\n39\nTABLE 3-15-Pneumatic impact data for nonmetallic materials.\nHighest Passing Pneumatic Impact Pressure\nLowest Failing Pneumatic Impact Pressure\nMateriala\nPressure, MPab\nReactions/Tests\nSourcec\nPressure, MPa\nReactions/Tests\nSourcec\nThermoplastics\nCTFE Kel-F 81\n3.4\n0/20\nMAPTIS 05521\n6.89\n1/20\nMAPTIS 05521\n3.4\n0/20\nWSTF 82-13856\n1/2\nWSTF 82-15670\n3.4\n0/20\nWSTF 81-13856\n1/20\nWSTF 81-13856\nCTFE Neoflon\n6.9\n0/20\nWSTF 02-37303\n10.3\n19/140\nWSTF 02-37303\nFEP Teflon\n3.4\n0/20\nWSTF 76-8340,\n6.89\n1/16\nWSTF 76-8340,\nMAPTIS 00649\nMAPTIS 00649\nPTFE, TFE Teflon\nNone\n3.4\n1/20\nASTM STP 1395\np. 521-528,\nWSTF 98-33222\nFluorogold (glass-fiber\n20.7\n0/20\nWSTF 84-17977\n24.1\n1/8\nWSTF 84-17977\nreinforced PTFE)\nFluorogreen E600\n20.7\n0/20\nWSTF 84-17978\n24.1\n1/2\nWSTF 84-17978\n(glass fiber reinforced PTFE)\nTFE w/15 % graphite fill\n20.7\n0/20\nWSTF 01-36345\n24.1\n1/6\nWSTF 01-36345\nRulon A (glass-filled PTFE)\n6.89\n0/20\nMAPTIS 05300\nNone\nPA Nylon 6/6\n3.45\n0/23\nMAPTIS 05298\n6.89\n23/94\nWSTF 86-20314\n6.89\n3/23\nMAPTIS 05298\nPA Zytel 42\n3.4\n0/20\nASTM STP 1395\n6.9\n8/20\nASTM STP 1395\np. 521-528\np. 521-528\nPC Lexan\n0.276\n0/20\nMAPTIS 05197\nNone\nHDPE\nNone\n3.4\n2/20\nASTM STP 1395\np. 521-528\n3.45\n1/12\nWSTF 98-33219\nPET Mylar D\n3.45d\n0/20\nWSTF 01-36034\n6.89d\n1/3\nWSTF 01-36034\nVespel SP-1 (unfilled PI)\n6.89c\n0/20\nMAPTIS 05123\n8.6e\n2/13\nMAPTIS 05123\nVespel SP21 (15 % graphite-filled PI)\n20.7\n0/20\nMAPTIS 05122\n24.1\n1/20\nMAPTIS 05122\nPOM Delrin\n3.4\n0/20\nASTM STP 1395\n6.89\n14/20\nWSTF 98-33221\np. 521-528\n6.9\n8/20\nASTM STP 1395\np. 521-528\nPPO\n3.4d\n0/20\nWSTF 00-35849\n6.89d\n1/4\nWSTF 00-35849\nPSO\n3.45f\n0/20\nMAPTIS 05209\n4.1f\n1/18\nMAPTIS 05209\nThermosetting Elastomers (Rubbers)\nCR Neoprene rubber\n3.45\n0/20\nWSTF 86-20570\n6.89\n2/3\nWSTF 86-20570\nFKM Viton A\n3.4\n0/20\nASTM STP 1395\n6.89\n2/20\nASTM STP 1395\np. 521-528\np. 521-528\nFKM Fluorel E2160\n6.89\n0/20\nWSTF 01-36352\n10.3\n1/3\nWSTF 01-36352\nMQ Silicone rubber\n3.4\n0/20\nASTM STP 1395\n6.89\n1/20\nASTM STP 1395\np. 521-528\np. 521-528"
        },
        {
          "page": 52,
          "text": "40\nSAFE USE OF OXYGEN AND OXYGEN SYSTEMS\nI\n2ND EDITION\nEnvironments (ASTM G 86). The test is performed by dropping\na plummet onto a striker pin, which then transfers the impact\nenergy to the test sample. The maximum impact energy is 98 J\n(72 ft-lb). The ambient pressure LOX and pressurized LOX or\nGOX test apparatus are depicted in Figs. 3-12 and 3-13, respec-\ntively. This test method is predominantly used for nonmetals.\nData\nThe test data can be used to rank materials for their relative\nignitability by mechanical impact, or it can be used to evaluate\nthe use of a material in a specific application where mechani-\ncal impact could occur. Ambient LOX, pressurized LOX, and\npressurized GOX mechanical impact data for nonmetals are\npresented in Table 3-16. Although mechanical impact tests are\nnot presently used to evaluate metals for oxygen service, data\nhave shown that aluminum, magnesium, titanium, and lithium-\nbased alloys, as well as some lead-containing solders, can be\nignited by mechanical impact. A large body of data for mechan-\nical impact of metals exists. Some can be found in Ref [55].\nElectrical Arc\nTest Method\nSeveral nonstandardized electrical arc tests methods have\nbeen developed. These include a method for determining, with\na given voltage, the current needed to produce ignition in\na See Table 3-13 for a description of the material designations used in this column.\nb G74 standard thickness is 1.52  0.13 mm (1.39-1.65 mm). All of the data falls within the standard thickness unless otherwise noted.\nc Sources of data are include WSTF, MAPTIS, and ASTM STP 1395 [3-54]. WSTF data are typically referenced by a WSTF number, and MAPTIS data are referenced by a material code.\nd Only data found for this material but out of range of standard thickness. Thickness is 1.27 mm.\ne Only data found for this material but out of range of standard thickness. Thickness is 1.06 mm.\nf Only data found for this material but out of range of standard thickness. Thickness is 3.35 mm.\ng Only data found for this material but out of range of standard thickness. Thickness is 1.38 mm.\nTABLE 3-15-Pneumatic impact data for nonmetallic materials. (Cont'd)\nHighest Passing Pneumatic Impact Pressure\nLowest Failing Pneumatic Impact Pressure\nMateriala\nPressure, MPab\nReactions/Tests\nSourcec\nPressure, MPa\nReactions/Tests\nSourcec\nNBR Buna-N\n3.45\n0/20\nWSTF 02-37349A\n6.89\n1/2\nWSTF 02-37349A\nSBR Buna-S\nNone\n3.45g\n1/20\nWSTF 98-33215\nGreases and lubricants\nPFPE Krytox 240AC\n10.3\n0/40\nWSTF 80-12613,\n13.8\n3/39\nWSTF 80-12613, 80-12545\nfluorinated lubricant\n80-12545\nFig. 3-12-Ambient LOX mechanical impact test apparatus.\nFig. 3-13-Pressurized LOX or GOX mechanical impact test\napparatus."
        }
      ]
    },
    "3-16": {
      "title": "Ambient and pressurized mechanical impact data for nonmetallic materials",
      "source": {
        "source": "ASTM MNL36 2nd Ed.",
        "page": 53,
        "provenance": "published_handbook_compilation",
        "table": "3-16",
        "test_standard": "ASTM G86"
      },
      "materials_index": [
        "NBR Buna-N",
        "EPDM",
        "FEP (Teflon FEP)",
        "Kel-F 81 (CTFE)",
        "PA Nylon 6/6",
        "PEEK",
        "Teflon (PTFE)",
        "Polyvinyl chloride (PVC)",
        "Polyurethane rubber",
        "Rulon A",
        "Silicone",
        "Vespel SP-1",
        "Vespel SP-21",
        "Viton A"
      ],
      "raw_pages": [
        {
          "page": 53,
          "text": "CHAPTER 3     I\nMATERIALS INFORMATION RELATED TO FLAMMABILITY, IGNITION, AND COMBUSTION\n41\nTABLE 3-16-Ambient and pressurized mechanical impact data for nonmetallic materials.\nEnergy in LOX at Ambient Pressure\n(14.7 psia)\nPressure in LOX\nPressure in Ambient Temperature (75 degF) GOX\nReactions/ Impact\nPressure\nReactions/\nImpact\nPressure\nReactions/\nImpact\nMateriala\nTests\nEnergy (J) Source\n(MPa)\nTests\nEnergy (J)\nSource\n(MPa)\nTests\nEnergy (J)\nSource\nNBR Buna-N\n3/22b\n20\nMAPTIS 85887\nNone\n0.1\n0/20\n98\nASTM STP 1395 pg 87-100\n0/20c\n20\nWSTF # 02-36743\n1/4c\n27\nWSTF # 02-36743\n2/20c\n27\nWSTF # 00-35084\nEPDM\n0/20c\n14\nWSTF # 00-35085\nNone\n0.1\n0/20\n81\nASTM STP 1395 pg 87-100\n7/20c\n27\nWSTF # 00-35085\nFEP (Teflon FEP)\n0/40\n98\nMAPTIS 00649\n6.89\n0/40\n98\nMAPTIS 00649\n0.689\n0/20\n98\nMAPTIS 00649\n34.5\n3/4\n98\nMAPTIS 00649\n3.45\n0/20\n98\nMAPTIS 00649\n6.89\n0/20\n98\nMAPTIS 00649\n10.3\n0/40\n98\nMAPTIS 00649\n40.8\n0/20\n98\nASTM STP 812 pg 9-42\n41.4\n0/20\n98\nMAPTIS 00649\nKel-F 81 (CTFE)\n0/60\n98\nMAPTIS 05521\n2.78\n0/80\n98\nMAPTIS 05521\n6.8\n0/20\n98\nASTM STP 812 pg 9-42\n0/10\n98\nASTM STP 812 pg 9-42\n6.89\n2/41\n98\nMAPTIS 05521\n7.24\n0/20\n98\nMAPTIS 05521\n0/20\n98\nWSTF # 84-18296\n13.8\n8/20\n98\nMAPTIS 05521\n7.34\n0/20\n98\nMAPTIS 05521\n27.6\n0/20\n54\nMAPTIS 05521\n10.3\n0/20\n59\nASTM STP 812 pg 9-42\n27.6\n1/9\n61\nMAPTIS 05521\n10.3\n2/20\n67\nASTM STP 812 pg 9-42\n34.5\n33/40\n98\nMAPTIS 05521\n13.6\n0/20\n54\nASTM STP 812 pg 9-42\n41.4\n4/4\n98\nMAPTIS 05521\n13.8\n1/7\n98\nMAPTIS 05521\n17.2\n1/18\n98\nMAPTIS 05521\n20.6\n0/20\n61\nASTM STP 812 pg 9-42\n20.7\n1/7\n98\nMAPTIS 05521\n22.8\n0/20\n34\nMAPTIS 05521\n22.8\n1/6\n41\nMAPTIS 05521\n24.1\n1/1\n98\nMAPTIS 05521\n25.4\n0/20\n47\nMAPTIS 05521\n25.4\n1/14\n54\nMAPTIS 05521\n27.6\n0/20\n41\nMAPTIS 05521\n27.6\n1/6\n47\nMAPTIS 05521\n31.0\n1/1\n98\nMAPTIS 05521\n34.0\n1/6\n74\nASTM STP 812 pg 9-42\n34.0\n0/20\n54\nASTM STP 812 pg 9-42\n34.5\n1/1\n98\nMAPTIS 05521\n37.9\n1/1\n98\nMAPTIS 05521\n41.4\n3/56\n34\nMAPTIS 05521\n41.4\n0/50\n27\nMAPTIS 05521\n46.2\n0/100\n27\nMAPTIS 05521\nPA Nylon 6/6\n2/20\n41\nMAPTIS 05298\n1.72\n13/20\n98\nMAPTIS 05298\n0.0855\n0/25\n98\nMAPTIS 05298\n0/20\n34\nMAPTIS 05298\n3.45\n20/20\n98\nMAPTIS 05298\n0.7\n0/20\n98\nASTM STP 812 pg 9-42"
        },
        {
          "page": 54,
          "text": "42\nSAFE USE OF OXYGEN AND OXYGEN SYSTEMS\nI\n2ND EDITION\nTABLE 3-16-Ambient and pressurized mechanical impact data for nonmetallic materials. (Cont'd)\nEnergy in LOX at Ambient Pressure\n(14.7 psia)\nPressure in LOX\nPressure in Ambient Temperature (75 degF) GOX\nReactions/ Impact\nPressure\nReactions/\nImpact\nPressure\nReactions/\nImpact\nMateriala\nTests\nEnergy (J) Source\n(MPa)\nTests\nEnergy (J)\nSource\n(MPa)\nTests\nEnergy (J)\nSource\n6.89\n20/20\n98\nMAPTIS 05298\n1.72\n0/20\n88\nMAPTIS 05298\n10.3\n20/20\n98\nMAPTIS 05298\n1.72\n14/20\n98\nMAPTIS 05298\n3.4\n0/20\n69\nASTM STP 812 pg 9-42\n3.4\n1/28\n98\nASTM STP 812 pg 9-42\n3.45\n0/20\n81\nMAPTIS 05298\n3.45\n10/20\n88\nMAPTIS 05298\n6.89\n0/20\n81\nMAPTIS 05298\n6.89\n12/20\n88\nMAPTIS 05298\n10.3\n0/20\n75\nMAPTIS 05298\n10.3\n14/20\n81\nMAPTIS 05298\n20.6\n0/20\n27\nASTM STP 812 pg 9-42\nPEEK\n1/3c\n14\nWSTF # 02-37348\nNone\nNone\nTeflon (PTFE\n0/260\n98\nMAPTIS 00016\n0.689\n0/40\n98\nMAPTIS 00016\n0.689\n0/20\n98\nMAPTIS 00016\nTeflon)\n0/100\n98\nASTM STP 812 pg 9-42\n0.862\n0/20\n98\nMAPTIS 00016\n3.45\n0/20\n98\nMAPTIS 00016\n0/20\n98\nASTM STP 1040 pg 11-22\n3.45\n0/20\n98\nMAPTIS 00016\n6.89\n0/20\n98\nMAPTIS 00016\n1/20\n111\nASTM STP 1040 pg 11-22\n4.14\n0/40\n98\nMAPTIS 00016\n7.24\n0/20\n98\nMAPTIS 00016\n1/120\n111\nWSTF # 87-21507\n6.89\n0/20\n98\nMAPTIS 00016\n10.3\n0/40\n98\nMAPTIS 00016\n0/120\n98\nWSTF # 87-21507\n10.3\n0/140\n98\nMAPTIS 00016\n13.8\n0/20\n98\nMAPTIS 00016\n10.3\n0/20\n98\nASTM STP 812 pg 9-42\n17.2\n2/6\n98\nMAPTIS 00016\n17.2\n3/40\n98\nMAPTIS 00016\n20.7\n3/56\n98\nMAPTIS 00016\n20.7\n4/36\n98\nMAPTIS 00016\n24.1\n1/24\n98\nMAPTIS 00016\n34.5\n2/40\n79\nMAPTIS 00016\n25.3\n0/20\n98\nMAPTIS 00016\n34.5\n0/20\n69\nMAPTIS 00016\n27.6\n3/29\n98\nMAPTIS 00016\n37.9\n2/29\n98\nMAPTIS 00016\n31.0\n3/46\n98\nMAPTIS 00016\n41.4\n2/2\n98\nMAPTIS 00016\n34.0\n4/20\n98\nASTM STP 812 pg 9-42\n41.4\n0/20\n49\nMAPTIS 00016\n34.5\n1/40\n98\nMAPTIS 00016\n55.2\n2/3\n98\nMAPTIS 00016\n37.9\n1/2\n98\nMAPTIS 00016\n58.6\n0/20\n58\nMAPTIS 00016\n41.4\n1/20\n47\nMAPTIS 00016\n58.6\n2/43\n79\nMAPTIS 00016\n41.4\n0/20\n34\nMAPTIS 00016\n58.6\n1/60\n69\nMAPTIS 00016\n48.3\n2/5\n98\nMAPTIS 00016\n68.9\n2/42\n98\nMAPTIS 00016\n55.2\n1/1\n98\nMAPTIS 00016\n68.9\n0/20\n49\nMAPTIS 00016\n68.9\n3/22\n34\nMAPTIS 00016\nPolyvinyl chloride\n2/11\n20\nMAPTIS 60137\nNone\nNone\n(PVC)\nPolyurethane\nNone\n6.893\n1/1\n75\nWSTF # 01-36381)\n6.893\n0/20\n25\nWSTF # 01-36381)\nrubber\n6.893\n1/1\n41\nWSTF # 01-36381)\nRulon A\n0/60\n98\nMAPTIS 05300\n0.689\n0/20\n98\nMAPTIS 05300\n0.689\n0/20\n98\nMAPTIS 05300\n0/100\n98\nASTM STP 812 pg 9-42\n3.45\n0/20\n98\nMAPTIS 05300\n3.45\n0/20\n98\nMAPTIS 05300\n6.89\n0/20\n98\nMAPTIS 05300\n6.89\n0/20\n98\nMAPTIS 05300\n10.3\n0/20\n98\nMAPTIS 05300\n10.3\n0/20\n27\nASTM STP 812 pg 9-42\n10.3\n0/20\n98\nASTM STP 812 pg 9-42\n10.3\n1/1\n98\nASTM STP 812 pg 9-42\n13.8\n3/80\n98\nMAPTIS 05300\n13.6\n0/20\n21\nASTM STP 812 pg 9-42"
        },
        {
          "page": 55,
          "text": "CHAPTER 3     I\nMATERIALS INFORMATION RELATED TO FLAMMABILITY, IGNITION, AND COMBUSTION\n43\nTABLE 3-16-Ambient and pressurized mechanical impact data for nonmetallic materials. (Cont'd)\nEnergy in LOX at Ambient Pressure\n(14.7 psia)\nPressure in LOX\nPressure in Ambient Temperature (75 degF) GOX\nReactions/ Impact\nPressure\nReactions/ Impact\nPressure\nReactions/ Impact\nMateriala\nTests\nEnergy (J) Source\n(MPa)\nTests\nEnergy (J)\nSource\n(MPa)\nTests\nEnergy (J)\nSource\n13.8\n0/20\n88\nMAPTIS 05300\n13.6\n1/3\n54\nASTM STP 812 pg 9-42\n20.7\n0/20\n27\nMAPTIS 05300\n34.5\n4/4\n98\nMAPTIS 05300\n20.7\n3/20\n41\nMAPTIS 05300\n35.9\n2/33\n49\nMAPTIS 05300\n44.1\n5/5\n98\nMAPTIS 05300\nSilicone\n2/20c\n14\nWSTF # 00-35089\nNone\n6.9\n0/20\n98\nASTM STP 1395 pg 87-100\nVespel SP-1\n19/112c\n98\nMAPTIS 05123\n0.689\n2/10\n98\nMAPTIS 05123\n1.38\n0/20\n98\nMAPTIS 05123\n14/40c\n98\nASTM STP 812 pg 9-42\n1.38\n2/12\n98\nMAPTIS 05123\n3.45\n0/20\n75\nMAPTIS 05123\n0/20c\n47\nWSTF # 01-36031\n1.83\n2/6\n98\nMAPTIS 05123\n3.45\n1/1\n81\nMAPTIS 05123\n1/15c\n54\nWSTF # 01-36031\n2.07\n2/40\n98\nMAPTIS 05123\n7.24\n0/20\n41\nMAPTIS 05123\n2.76\n6/17\n98\nMAPTIS 05123\n7.24\n1/27\n47\nMAPTIS 05123\n3.45\n2/4\n98\nMAPTIS 05123\n6.89\n1/1\n98\nMAPTIS 05123\n7.34\n0/20\n41\nMAPTIS 05123\n7.34\n1/3\n47\nMAPTIS 05123\n10.3\n1/1\n98\nMAPTIS 05123\n13.8\n1/1\n98\nMAPTIS 05123\n17.3\n1/1\n98\nMAPTIS 05123\n37.9\n0/20\n14\nMAPTIS 05123\n37.9\n1/14\n75\nMAPTIS 05123\nVespel SP-21\n0/220\n98\nMAPTIS 05122\n0.689\n2/20\n98\nMAPTIS 05122\n0.1\n0/20\n98\nASTM STP 812 pg 9-42\n0/100\n98\nASTM STP 812 pg 9-42\n1.14\n0/20\n98\nMAPTIS 05122\n0.689\n0/20\n98\nMAPTIS 05122\n0/20\n111\nASTM STP 1040 pg 11-22\n1.90\n1/160\n98\nMAPTIS 05122\n0.7\n1/11\n98\nASTM STP 812 pg 9-42\n0/120\n111\nWSTF # 88-22242\n2.76\n3/122\n98\nMAPTIS 05122\n0.7\n0/20\n67\nASTM STP 812 pg 9-42\n0/20\n98\nWSTF # 77-9430\n3.45\n15/152\n98\nMAPTIS 05122\n1.72\n0/20\n98\nMAPTIS 05122\n0/20\n98\nWSTF # 85-18863\n6.89\n4/42\n81\nMAPTIS 05122\n3.45\n11/86\n98\nMAPTIS 05122\n6.89\n0/20\n47\nMAPTIS 05122\n6.8\n0/20\n81\nASTM STP 812 pg 9-42\n7.24\n0/40\n75\nMAPTIS 05122\n6.89\n19/62\n98\nMAPTIS 05122\n7.24\n2/88\n81\nMAPTIS 05122\n6.89\n0/20\n68\nMAPTIS 05122\n10.3\n1/30\n98\nMAPTIS 05122\n6.89\n0/180\n14\nMAPTIS 05122\n13.8\n1/1\n98\nMAPTIS 05122\n7.24\n6/141\n98\nMAPTIS 05122\n17.2\n1/5\n98\nMAPTIS 05122\n7.24\n0/80\n88\nMAPTIS 05122\n20.7\n0/20\n49\nMAPTIS 05122\n7.34\n0/20\n54\nMAPTIS 05122\n22.9\n0/20\n81\nMAPTIS 05122\n7.34\n1/17\n61\nMAPTIS 05122\n22.9\n1/15\n88\nMAPTIS 05122\n10.3\n26/72\n98\nMAPTIS 05122\n24.1\n1/3\n98\nMAPTIS 05122\n13.8\n3/36\n98\nMAPTIS 05122\n27.6\n3/21\n98\nMAPTIS 05122\n13.8\n0/20\n34\nMAPTIS 05122\n31.0\n1/2\n98\nMAPTIS 05122\n17.2\n1/9\n47\nMAPTIS 05122\n34.5\n6/24\n98\nMAPTIS 05122\n17.2\n0/16\n41\nMAPTIS 05122\n45.6\n2/5\n68\nMAPTIS 05122\n20.7\n1/1\n54\nMAPTIS 05122\n58.6\n0/20\n61\nMAPTIS 05122\n24.1\n2/19\n88\nMAPTIS 05122\n58.7\n1/26\n61\nMAPTIS 05122\n27.6\n5/17\n98\nMAPTIS 05122\n58.7\n0/20\n41\nMAPTIS 05122\n31.0\n1/3\n98\nMAPTIS 05122\n34.0\n3/20\n21\nASTM STP 812 pg 9-42\n34.0\n0/20\n13\nASTM STP 812 pg 9-42"
        },
        {
          "page": 56,
          "text": "44\nSAFE USE OF OXYGEN AND OXYGEN SYSTEMS\nI\n2ND EDITION\nTABLE 3-16-Ambient and pressurized mechanical impact data for nonmetallic materials. (Cont'd)\nEnergy in LOX at Ambient Pressure\n(14.7 psia)\nPressure in LOX\nPressure in Ambient Temperature (75 degF) GOX\nReactions/ Impact\nPressure\nReactions/ Impact\nPressure\nReactions/ Impact\nMateriala\nTests\nEnergy (J) Source\n(MPa)\nTests\nEnergy (J)\nSource\n(MPa)\nTests\nEnergy (J)\nSource\n34.5\n1/4\n98\nMAPTIS 05122\n37.9\n0/22\n81\nMAPTIS 05122\n37.9\n1/24\n88\nMAPTIS 05122\n44.8\n0/20\n20\nMAPTIS 05122\n44.8\n1/7\n27\nMAPTIS 05122\n45.6\n2/49\n41\nMAPTIS 05122\n46.2\n0/20\n88\nMAPTIS 05122\n46.2\n2/8\n98\nMAPTIS 05122\n50.0\n0/20\n54\nMAPTIS 05122\n50.0\n1/6\n61\nMAPTIS 05122\n62.1\n1/40\n98\nMAPTIS 05122\n65.5\n1/15\n98\nMAPTIS 05122\n68.9\n1/16\n98\nMAPTIS 05122\nViton A\n0/20\n13.5\nASTM STP 1040 pg 11-22\nNone\n0.1\n0/20\n98\nASTM STP 1395 pg 87-100\n0/100\n14\nWSTF # 87-21506\n10.3\n1/20\n98\nASTM STP 812 pg 9-42\n1/120\n34\nWSTF # 87-21506\n13.6\n1/17\n98\nASTM STP 812 pg 9-42\n0/20\n41\nWSTF # 98-33431\n34\n0/20\n41\nASTM STP 812 pg 9-42\n1/11\n47\nWSTF # 98-33431\na G86 standard thickness is 1.52  0.13 mm (1.39 to 1.65 mm). All of the data fall within the standard thickness unless otherwise noted.\nb Out of range of standard thickness. Thickness is 1.78 mm.\nc Out of range of standard thickness. Thickness is 1.27 mm."
        }
      ]
    },
    "4-1": {
      "title": "Ignition mechanism probability rating logic",
      "source": {
        "source": "ASTM MNL36 2nd Ed.",
        "page": 67,
        "provenance": "published_handbook_compilation",
        "table": "4-1"
      },
      "ratings": [
        {
          "code": 0,
          "label": "Not possible",
          "characteristic_elements": "Not all present",
          "material_flammability": "Nonflammable or flammable"
        },
        {
          "code": 1,
          "label": "Remotely possible",
          "characteristic_elements": "All present and some are weak",
          "material_flammability": "Nonflammable or flammable"
        },
        {
          "code": 2,
          "label": "Possible",
          "characteristic_elements": "All present",
          "material_flammability": "Flammable"
        },
        {
          "code": 3,
          "label": "Probable",
          "characteristic_elements": "All present and some are severe",
          "material_flammability": "Flammable"
        },
        {
          "code": 4,
          "label": "Highly probable",
          "characteristic_elements": "All are present and all are severe",
          "material_flammability": "Flammable"
        }
      ],
      "raw_pages": [
        {
          "page": 67,
          "text": "presence of the characteristic elements and applying materials\ntest data related to the ignition mechanisms (Chapter 3).\nKnowledge of the system layout and a system flow schematic,\nprocess flow diagram, and/or piping and instrumentation dia-\ngram are generally required in performing this assessment.\nThe analyst should assign a subjective probability rating\nfor each ignition mechanism, which is based on the assess-\nment of the characteristic elements and the flammability of\nthe materials of construction. These ratings provide a basis for\ndetermining which ignition mechanisms are most prevalent in\neach component. An example of a probability rating logic that\nmay be used is shown in Table 4-1.\nWhen the ignition mechanism assessment indicates that\nthere are fire hazards present, the analyst should make recom-\nmendations for mitigation of the fire hazards. These recommen-\ndations assist the system owner, user, and approval authority in\nmaking the system safe to use. The recommendations can\nencompass topics such as changes in materials, replacement of\ncomponents, and the implementation of procedural controls.\nKindling Chain Assessment\nKindling chain is defined as the ability of ignition to propagate\nwithin a component or system, potentially leading to burn-out.\nA kindling chain reaction can occur if the heat of combustion\nand specific configuration of the ignited materials are suffi-\ncient to ignite or melt the surrounding materials, leading to a\nburn-out. The analyst should assess the kindling chain based\non the presence of ignition mechanisms and the ability of the\nmaterials of construction to contain a fire. If ignition of one\nmaterial can promote ignition to surrounding materials and\nlead to burn-out, then a kindling chain is present.\nReaction Effect Assessment\nThe reaction effect assessment is performed to evaluate the\neffects of a fire on personnel, mission, and system functionality.\nThe analyst should evaluate whether an ignition mechanism\nand kindling chain are present that could lead to burn-out of the\ncomponent. The reaction effect rating for each component is\nbased upon the degree of fire propagation expected if ignition\noccurs, and the potential effect on personnel safety, mission,\nand system functionality. Because it is difficult to conceive of all\npossible fire scenarios that could result in injury and damage,\nreaction effect ratings should be applied conservatively; i.e., the\nworst-case scenario should drive the reaction effect assessment.\nReaction effect ratings provide a basis for determining which\ncomponents have the potential for causing the greatest damage\nand injury. An example of a reaction effect rating logic that may\nbe used is shown in Table 4-2 (based on ASTM G 63 and G 94).\nDocument Assessment Results\nIt is strongly recommended that the results of the oxygen com-\npatibility assessment are documented in a written report. This\nreport can facilitate communication and dissemination of\nresults to interested parties, and serves as a record of the find-\nings for future reference. The report should include system\nschematics, drawings for each component, references to data,\nand notes to document the rationale used in determining the\nvarious ratings. In addition, the report should identify the\ncomponents with the highest probability of fire, and also rec-\nommend changes to design, materials, and procedures that\nmitigate the fire hazards identified. For large systems, reports\nshould include a concise listing of the most severe hazards and\nsuggested mitigations for those hazards.\nUsing the Oxygen Compatibility Assessment\nProcess to Select Materials\nThe oxygen compatibility assessment process can be used in\nselecting materials for use in oxygen systems, as shown in\nFig. 4-3. The material selection process begins with defining the\napplication for the material, followed by performing an oxygen\ncompatibility assessment, and locating or generating test data\nrelevant to the credible ignition mechanisms. In defining the\napplication for the material, designers should ensure that the\nmaterials selected have the proper material properties, such as\nstrength, ductility, and hardness, to operate safely under all use\nconditions. Furthermore, it is important to consider each\nmaterial's ability to undergo specific cleaning procedures to\nremove contaminants, particulates dag, and combustible materials\nwithout damage (see Chapter 6 of this manual, ASTM Standard\nPractice for Cleaning Methods for Material and Equipment\nUsed in Oxygen-Enriched Environments (G 93), Cleaning\nEquipment for Oxygen Service [3], and Refs [4] and [5]). In\naddition to the material requirements for GOX service, materi-\nals used for LOX service should have satisfactory physical prop-\nerties, such as strength and ductility, at low operating tempera-\ntures. One additional consideration is that there may be\nincreased pressure and ignition risks as a result of LOX vapor-\nization around heat sources, such as ball bearings.\nThe oxygen compatibility assessment process allows the\ndesigner to identify credible ignition mechanisms, and then\nfocus on locating or generating relevant data (Chapter 3).\nCHAPTER 4     I\nOXYGEN COMPATIBILITY ASSESSMENT PROCESS\n55\nTABLE 4-1-Ignition mechanism probability rating logic.\nCriteria\nRating\nCode\nCharacteristic Elements\nMaterial Flammabilitya\nNot possible\n0\nNot all present\nNonflammable OR Flammable\nRemotely possible\n1\nAll present and some are weak\nNonflammable OR Flammable\nPossible\n2\nAll present\nFlammable\nProbable\n3\nAll present and some are severe\nFlammable\nHighly probable\n4\nAll are present and all are severe\nFlammable\na Data used to assess material flammability must be applicable to the specific configuration of the parts, as\ndescribed in the \"Flammability Assessment\" section."
        }
      ]
    },
    "4-2": {
      "title": "Reaction effect rating logic",
      "source": {
        "source": "ASTM MNL36 2nd Ed.",
        "page": 68,
        "provenance": "published_handbook_compilation",
        "table": "4-2"
      },
      "ratings": [
        {
          "code": "A",
          "label": "Negligible",
          "effect_on_personnel_safety": "No injury to personnel",
          "system_objectives": "No unacceptable effect on production, storage, transportation, distribution, or use as applicable",
          "functional_capability": "No unacceptable damage to the system"
        },
        {
          "code": "B",
          "label": "Marginal",
          "effect_on_personnel_safety": "Personnel-injuring factors can be controlled by automatic devices, warning devices, or special operating procedures",
          "system_objectives": "Production, storage, transportation, distribution, or use as applicable is possible by utilizing available redundant operational options",
          "functional_capability": "No more than one component or subsystem damaged and repairable or replaceable within an acceptable time frame on site"
        },
        {
          "code": "C",
          "label": "Critical",
          "effect_on_personnel_safety": "Personnel may be injured operating the system, maintaining the system, or by being in the vicinity of the system",
          "system_objectives": "Production, storage, transportation, distribution, or use as applicable impaired seriously",
          "functional_capability": "Two or more major subsystems are damaged and extensive maintenance is required"
        },
        {
          "code": "D",
          "label": "Catastrophic",
          "effect_on_personnel_safety": "Personnel suffer death or multiple injuries",
          "system_objectives": "Production, storage, transportation, distribution, or use as applicable rendered impossible; major unit is lost",
          "functional_capability": "No portion of system can be salvaged; total loss"
        }
      ],
      "raw_pages": [
        {
          "page": 68,
          "text": "Whenever possible, materials should be used below their igni-\ntion thresholds for the applicable ignition mechanisms. Up to\n20.7 MPa (3 000 psi), there is a large base of experience and\ntest data that may be used when selecting materials. However,\nlimited experience exists at pressures greater than 20.7 MPa\n(3 000 psi). When selecting materials where little use experi-\nence exists, application-specific material tests and configura-\ntion tests should be performed.\nAdditional information relating to the selection of materials\nfor oxygen service can be found in the ASTM Guide for Evalu-\nating Nonmetallic Materials for Oxygen Service (G 63) and\nASTM Guide for Evaluating Metals for Oxygen Service (G 94).\nFor selecting metals for pipeline applications, further guidance\nmay be found in Oxygen Pipeline Systems [1], which focuses on\nreducing the likelihood of particle impact ignition by control-\nling allowable gas velocities for specific engineering alloys.\nReferences\n[1] CGA G-4.4-2003, Oxygen Pipeline Systems, (Fourth Edition)/IGC doc\n13/02, Compressed Gas Association/European Industrial Gases Asso-\nciation, 2003.\n[2] Forsyth, E. T., Newton, B. E., Rantala, J. and Hirschfield, T., \"Using\nASTM Standard Guide G 88 to Identify and Rank System-Level Hazards\nin Large-Scale Oxygen Systems,\" Flammability and Sensitivity of Mate-\nrials in Oxygen-Enriched Atmospheres: Tenth Volume, ASTM STP 1454,\nT. A. Steinberg, H. D. Beeson, and B. E. Newton, Eds., ASTM Interna-\ntional, West Conshohocken, PA, 2003, pp. 211-229.\n[3] CGA G-4.1-2004, Cleaning Equipment for Oxygen Service, Com-\npressed Gas Association, Inc., Chantilly, VA, 2004.\n[4] Gilbertson, J. A. and Lowrie, R., \"Threshold Sensitivities of Tests to\nDetect Oil Film Contamination in Oxygen Equipment,\" Flammability\nand Sensitivity of Materials in Oxygen-Enriched Atmospheres:\nSecond Volume, ASTM STP 910, M. A. Benning, Ed., American\nSociety for Testing and Materials, Philadelphia, PA, 1986, pp. 204-211.\n[5] Lucas, W. R. and Riehl, W. A., ASTM Bulletin, ASTBA, No. 244,\nFebruary, 1960, pp. 29-34.\n56\nSAFE USE OF OXYGEN AND OXYGEN SYSTEMS\nI\n2ND EDITION\nTABLE 4-2-Reaction effect rating logic, based on ASTM G 63 and G 94.a\nRating\nCode\nEffect on Personnel Safety\nSystem Objectives\nFunctional Capability\nNegligible\nA\nNo injury to personnel\nNo unacceptable effect on\nNo unacceptable damage to the\nproduction, storage, transportation,\nsystem\ndistribution, or use as applicable\nMarginal\nB\nPersonnel-injuring factors can\nProduction, storage, transportation,\nNo more than one component or\nbe controlled by automatic\ndistribution, or use as applicable\nsubsystem damaged. This condition\ndevices, warning devices, or\nis possible by utilizing available\nis either repairable or replaceable\nspecial operating procedures\nredundant operational options\nwithin an acceptable time frame\non site\nCritical\nC\nPersonnel may be injured\nProduction, storage,\nTwo or more major subsystems are\noperating the system,\ntransportation, distribution, or use\ndamaged-this condition requires\nmaintaining the system, or by\nas applicable impaired seriously\nextensive maintenance\nbeing in the vicinity of the\nsystem\nCatastrophic\nD\nPersonnel suffer death or\nProduction, storage, transportation,\nNo portion of system can be\nmultiple injuries\ndistribution, or use as applicable\nsalvaged-total loss\nrendered impossible-major\nunit is lost\na Because it is difficult to conceive of all possible fire scenarios that could result in injury and damage, reaction effect ratings should be applied conservatively;\ni.e., the worst-case scenario should drive the reaction effect assessment.\nDefine Application\nPerform Oxygen\nCompatibility Assessment\nAre\nCredible Ignition\nMechanisms\nPresent?\nDoes\nMaterial/Component\nPass Relevant Ignition\nTests?\nReject Material/\nComponent\nAccept Material/\nComponent\nNo\nYes\nYes\nNo\nFig. 4-3-Material selection process."
        }
      ]
    },
    "chapter-5-design-controls": {
      "title": "Design principles and controls relevant to OCA",
      "source": {
        "source": "ASTM MNL36 2nd Ed.",
        "page": 71,
        "provenance": "published_handbook_compilation",
        "section": "Chapter 5"
      },
      "controls": [
        {
          "control": "Prefer nonmetals with ASTM G72 AIT at least 100 K above maximum use temperature",
          "source": {
            "source": "ASTM MNL36 2nd Ed.",
            "page": 71,
            "provenance": "published_handbook_compilation",
            "section": "Chapter 5",
            "test_standard": "ASTM G72"
          }
        },
        {
          "control": "Avoid unnecessary sumps, blind passages, dead-ends, crevices, and cavities",
          "source": {
            "source": "ASTM MNL36 2nd Ed.",
            "page": 72,
            "provenance": "published_handbook_compilation",
            "section": "Design for Cleanliness and Maintaining Cleanliness"
          }
        },
        {
          "control": "Use slow-opening, compatible bypass valves for pressure equalization",
          "source": {
            "source": "ASTM MNL36 2nd Ed.",
            "page": 72,
            "provenance": "published_handbook_compilation",
            "section": "Design for Cleanliness and Maintaining Cleanliness"
          }
        },
        {
          "control": "Locate filters at oxygen entry points and upstream of high-velocity-producing components",
          "source": {
            "source": "ASTM MNL36 2nd Ed.",
            "page": 72,
            "provenance": "published_handbook_compilation",
            "section": "Design for Cleanliness and Maintaining Cleanliness"
          }
        },
        {
          "control": "Use the finest practical filtration and burn-resistant filter materials",
          "source": {
            "source": "ASTM MNL36 2nd Ed.",
            "page": 72,
            "provenance": "published_handbook_compilation",
            "section": "Design for Cleanliness and Maintaining Cleanliness"
          }
        },
        {
          "control": "Purge with clean, dry, oil-free filtered inert gas after assembly and maintenance",
          "source": {
            "source": "ASTM MNL36 2nd Ed.",
            "page": 73,
            "provenance": "published_handbook_compilation",
            "section": "Design for Cleanliness and Maintaining Cleanliness"
          }
        },
        {
          "control": "Limit nominal GOX velocities and review locations above about 30.5 m/s (100 ft/s)",
          "source": {
            "source": "ASTM MNL36 2nd Ed.",
            "page": 73,
            "provenance": "published_handbook_compilation",
            "section": "Particle Impact"
          }
        },
        {
          "control": "Use burn-resistant alloys downstream of high-velocity disturbances and avoid nonmetals where sonic velocity can occur",
          "source": {
            "source": "ASTM MNL36 2nd Ed.",
            "page": 79,
            "provenance": "published_handbook_compilation",
            "section": "Piping, System Connections, and Joints"
          }
        },
        {
          "control": "Use long-radius bends to reduce impingement",
          "source": {
            "source": "ASTM MNL36 2nd Ed.",
            "page": 79,
            "provenance": "published_handbook_compilation",
            "section": "Piping, System Connections, and Joints"
          }
        },
        {
          "control": "Prefer nonrotating valve stems, grounded valve internals, and manual bypass valves for controlled equalization",
          "source": {
            "source": "ASTM MNL36 2nd Ed.",
            "page": 80,
            "provenance": "published_handbook_compilation",
            "section": "Valves"
          }
        }
      ],
      "raw_pages": [
        {
          "page": 71,
