Repository: BoundState-AI/mira

# Welcome to your Lovable project

## Project info

**URL**: https://lovable.dev/projects/bf93d124-7e9c-4d97-9958-1e26216ca0c2

## How can I edit this code?

There are several ways of editing your application.

**Use Lovable**

Simply visit the [Lovable Project](https://lovable.dev/projects/bf93d124-7e9c-4d97-9958-1e26216ca0c2) and start prompting.

Changes made via Lovable will be committed automatically to this repo.

**Use your preferred IDE**

If you want to work locally using your own IDE, you can clone this repo and push changes. Pushed changes will also be reflected in Lovable.

File: mira/oca/data/astm_mnl36_extracted_data.json (part 6 of 6)
{
          "text": "CHAPTER 5   I\nDESIGN PRINCIPLES\n59\nFig. 5-2-Design with sharp edge.\nsurfaces are changed. Although many components have\nthe intended flow direction stamped on the component\nbody to ensure proper installation, many others do not\nhave this feature. Component directionality should always\nbe verified after system installation. When in doubt, the\ncomponent manufacturer should always be consulted\nregarding intended flow direction.\n14. Design equipment so that power losses or other loss of\nactuation sources return the equipment to a fail-safe posi-\ntion to protect personnel and property.\n15. Consider the effects of thermal expansion and contraction,\nespecially at the interface of dissimilar materials.\n16. Unlike fuel gas systems, oxygen systems generally do not\nrequire inert gas purges after use, before \"breaking into\"\nthe system for maintenance. The bulk materials of con-\nstruction often are considered situationally nonflammable\nat ambient conditions (even with commercially pure oxy-\ngen in the system), and the energies required to ignite\nthese materials under these conditions are very high. If\nthere exists a possibility of fuel gases or other ignitable\ncontaminants being present, inert gas purges prior to\nmaintenance are generally required.\nMaterials Guidelines\nMaterials guidelines for oxygen service include the following.\nRefer to Chapter 3 and Appendix B of this manual, ASTM G\n63, ASTM G 94, and CGA G-4.4-2003 (4th Edition)/IGC doc\n13/02 for materials use guidelines.\n1. Although it is not always possible to use materials that do\nnot ignite under any operating condition, it is generally\nunderstood that the most ignition-resistant materials are\npreferred for any design.\n2. Ensure that there are proper certifications for all materials\nin contact with oxygen. For more information, see Chapter 3\nunder \"Materials Control.\"\n3. Use caution with surface preparations, such as coatings and\nplatings. The designer should first attempt to meet all func-\ntional requirements without coatings, platings, or hard-\nfacings to avoid failure mechanisms as a result of the\nfailure of such techniques. In most applications, surface\npreparations can be avoided. When a surface preparation\ncannot be avoided, designers should consider and under-\nstand the effects of the specific surface preparations on\nmaterial properties, such as strength and ductility, and on\nmaterial ignitability and flammability. In addition, designers\nshould consider the effect of cleaning procedures on the\nsurface preparation.\n4. Prefer the use of nonmetallic materials whose autogenous\nignition temperature in oxygen (in accordance with Test\nMethod G 72) exceeds the maximum use temperature by at\nleast 100 K (100<=C) (in accordance with Guide ASTM G 63).\nA greater temperature differential may be appropriate for\nhigh use pressures or other aggravating factors.\n5. Although the design of sealing interfaces is a necessary\ncompromise, the design should use standard shapes as\nmuch as possible. Past experience has shown that elas-\ntomeric O-rings are successful in static environments but\ncan be poor choices in dynamic environments. In some\ninstances, polytetrafluoroethylene (PTFE) Teflon with Viton\nas a backup (which exposes the most compatible materials\npreferentially to oxygen) has been used for seals in which\nelastomers must be used and cannot be limited to static\napplications. Rigid plastics, such as Vespel, have been used\nas seats in valves and regulators; however, the noncompli-\nance of the material requires a small contact area with a\nhard (metal or sapphire) mating surface to achieve a seal.\nAn alternative to rigid plastics is to use a coined metal seat\nif precautions are taken to eliminate galling (metal deterio-\nration that involves smearing and material transfer from\none surface to another).\n6. Consider the effects of long-term operation, including the\nfollowing:\na. Cold flow of seals. Cold flow is a concern, especially for\nsoft goods with little resiliency such as PTFE Teflon. With\napplied loads, such materials become permanently\ndeformed, usually resulting in a loss of sealing.\nb. Seal extrusion. Seals with low hardnesses are typically\nused because they tend to provide better sealing. How-\never, high temperatures and pressures as well as pressure\nand thermal cycles may result in extrusion of soft seals.\nSuch extrusion may increase ignition hazards.\nc. High-temperature excessive oxidation of copper. Copper\nis often used as a sealing material in oxygen systems and\ncan provide a very reliable seal. However, at extremely\nhigh temperatures, the copper oxide that forms on\nexposed surfaces can dislodge from the substrate. The\noxide can then become particulate in the system.\nd. Silicone embrittlement and degradation. Although sili-\ncone seals should be used with caution, they are used in\nsome oxygen systems. A careful examination of silicone\nseals is recommended during maintenance because\nFig. 5-1-Design resulting in thin walls."
        },
        {
          "page": 72,
          "text": "60\nSAFE USE OF OXYGEN AND OXYGEN SYSTEMS\nI\n2ND EDITION\nFig. 5-3-Contaminant entrapping configurations.\nembrittlement and degradation of silicone can occur in\noxygen environments.\n7. In applications where weight is important, take advantage\nof specific strength, which often allows the use of the most\noxygen-compatible materials to improve performance and\ndecrease ignition hazards. Specific strength is the ratio of\nthe material strength to density, and this is the critical\nparameter for determining the weight of hardware. For\nexample, Monel alloys are rarely materials of choice for\nflight systems because of the perception that components\nconstructed of Monel weigh more than those of aluminum\nand other lightweight alloys. However, Monel alloys often\ncan be obtained in the necessary range of hardnesses and\nstrengths and, because of the greater strength-to-weight\nratio of Monel compared with aluminum, Monel compo-\nnents can sometimes be made smaller and lighter.\n8. Use fluorinated lubricants that have been analyzed accord-\ning to the guidelines in Chapter 4 and that have been shown\nto be compatible with oxygen usage.\nDesign for Cleanliness and Maintaining\nCleanliness\nSystem cleanliness is one of the most important fire-\nprevention methods. Information regarding system cleanliness\ncan be found in ASTM G 93, ASTM G 88, and Chapter 6. The\nfollowing guidelines will aid in the design of a system that can\nbe properly cleaned and maintained clean to mitigate the fire\nhazard.\n1. Design a system that is easy to clean and easy to maintain\nclean. It should be possible to disassemble the system into\ncomponents that can be thoroughly cleaned.\n2. Avoid the presence of unnecessary sumps, blind passages,\ncrevices, dead-ends, and cavities that are likely to accumulate\ndebris. Design necessary sumps, cavities, dead-ends, or\nremote chambers carefully to exclude or minimize the accu-\nmulation of contaminants. Stagnant areas at the end of\ndrilled passages tend to collect debris either from manufac-\nturing or from normal use. Drill points can collect particu-\nlate at their center and significantly increase the chance of\nignition. Blind passages and dead-end cavities also increase\ncleaning difficulty, requiring that the part be turned during\nsoaking to eliminate air pockets. Special nozzles or exten-\nsions must be used to flush such areas. Fig. 5-3(a) depicts a\nblind passage created by plugging a drilled passage. The\nblind passage could be eliminated by making the counter-\nbore for the plug much deeper and installing the plug closer\nto the stem. The cavity may not be completely eliminated,\nbut the total dead volume would be significantly reduced.\nFig. 5-3(b) depicts a dead-end cavity created by overdrilling\nan intersecting passage. This dead-end cavity can be elimi-\nnated by paying careful attention to dimensions and toler-\nances or, preferably, by redesigning to eliminate the inter-\nsecting holes. Inspection with a borescope can be conducted\nto verify that passageway lengths are within tolerance.\n3. Systems that are free draining and smooth surfaced inter-\nnally and that have a general downward flow direction will\ntend to retain less debris and deposits.\n4. Design bypass lines to exclude or minimize the accumula-\ntion of contaminants. Bypass lines often are used for system\nstart-up scenarios or to facilitate cleaning or maintenance.\nA compatible bypass valve is typically a small economical\ncopper-base alloy or nickel-base alloy valve that can be\ninstalled directly across a rapid-opening valve for use in\npressure equalization to minimize particle impact ignition.\nThe associated piping upstream and downstream of the\nbypass valve also should be designed to mitigate particle\nimpact ignition. When used on horizontal piping, bypass\nlines should be added off the top of the piping. Related tac-\ntics may be used on vertical piping. Although bypass piping\noff the top is preferred, construction at or above the hori-\nzontal center line is acceptable [1].\n5. Use filters to limit the introduction of particles and to cap-\nture particles generated during service. Guidance for the\nuse of filters and strainers in oxygen systems includes the\nfollowing:\na. Location: Consider the use of filters at sites of oxygen\nentry into a system, downstream of points where parti-\ncles are likely to be generated, and at points where the\npresence of particles produces the greatest risk. Place fil-\nters in locations where they can be removed and\ninspected. Furthermore, place filters where there is no\npossibility of back flow that could cause the particulate\ncaptured by the filter to be blown back out of the filter.\nExamples of appropriate filter placement include:\n\u2022\nGas supply points;\n\u2022\nDisconnect points; and\n\u2022\nUpstream of valves, regulators, and other high-\nvelocity-producing components.\nb. Size: Use the finest (i.e., smallest) filtration for a system\nthat meets system flow requirements. Ensure that the fil-\ntration level corresponds to the system cleanliness level to\nlessen the likelihood of clogging the filter. Common\nstrainer mesh sizes for larger industrial gas applications\nrange from 30 to 100 mesh (600 to 150 m). For smaller,\nhigher-pressure applications, such as aerospace or weld-\ning, filters commonly range from 2 to 50 m.\nc. Strength: Filter elements should not be fragile or prone\nto breakage. If complete blockage is possible, the ele-\nments should be able to withstand the full differential\npressure that may be generated.\nd. Maintenance: Filters must have preventive maintenance\nthat is adequate to limit the hazard associated with flam-\nmable debris collected on a filter element. Such provi-\nsion may include pressure gauges to indicate excessive\npressure drop and a method of isolating the filter from\nthe system to perform maintenance. If the system cannot\nbe shut down to change filter elements, consider parallel,\nredundant filter configurations with upstream and"
        },
        {
          "page": 73,
          "text": "CHAPTER 5   I\nDESIGN PRINCIPLES\n61\nFig. 5-4-Design highly susceptible to particle impact ignition.\ndownstream shutoff valves (with pressure equalization\nif required).\ne. Materials: Use burn-resistant materials for filter ele-\nments because filter elements generally have greater\nflammability as a result of their high surface area/\nvolume ratios. See Chapter 3 for information regarding\nfilter material selection.\n6. After assembly, purge systems with clean, dry, oil-free fil-\ntered inert gas to remove assembly-generated contami-\nnants.\n7. Design to minimize the generation of particulate during\nassembly, operation, and maintenance. Component\ndesigns should purposely minimize particulate generation\nthrough the normal operation of valve stems, pistons, and\nother moving parts. This can be accomplished by using\nbearings and bushings, or by using configurations that will\nkeep particulate away from oxygen-wetted regions.\n8. Design to minimize contamination during assembly, clean-\ning, and maintenance. Implement good practices to mini-\nmize contamination.\n9. Consider the locations and effects of operationally gener-\nated contaminants in oxygen systems. Components that,\nsimply by their function, generate particulates include\ncompressors, pumps, check-valves, rotating-stem valves,\nand quick-disconnect fittings.\n10. Ensure vent line terminations are protected from contam-\nination. This protection can include the use of tees and\nscreens to prevent contaminants, insects, and animals\nfrom entering the system.\nGuidelines for Minimizing Ignition Mechanisms\nThe designer should avoid ignition mechanisms wherever possi-\nble, but the designer also must consider the relative importance\nof the various ignition mechanisms when designing new or\nmodified hardware. This means that certain designs may be\nmore vulnerable to specific ignition mechanisms than others\nsimply by their function (such as components which produce\nhigh velocities) or because of the size and exposure of soft\ngoods. Most designs can be optimized to minimize ignition if\nemphasis is placed upon minimizing the characteristic elements\nof a particular ignition mechanism inherent in the design.\nThe following guidelines are grouped by the ignition\nmechanisms they work to minimize. For descriptions of these\nignition mechanisms, see Chapter 2.\nParticle Impact\nAn ideal design to eliminate particle impact ignition sources,\naccording to the characteristic elements, limits fluid velocities,\nminimizes contamination, reduces the potential for particle\nimpacts on blunt surfaces, and avoids burrs and small parts\nsusceptible to kindling chain ignition and combustion. A best-\ncase example of a design minimizing particle impact ignition\nis particle-free, low-velocity flow through a straight section of\npiping. A worst-case example of a design highly vulnerable to\nparticle impact ignition may be found in Fig. 5-4, which illus-\ntrates several design problems:\ni. Particles entrained in the flow stream are accelerated\nthrough the orifice and impact on a blunt surface down-\nstream.\nii. On impact, the particles are at near-sonic velocity and the\nkinetic energy is efficiently converted to heat.\niii. The drill point exaggerates the problem by concentrating\nthe heat from multiple burning particles, and the sharp\nedge from the intersection of drilled holes allows a kin-\ndling chain that could promote the combustion of the\nbulkier portion of the housing.\nThe following guidelines should be applied to minimize\nparticle impact ignition.\n1. Limit the nominal gaseous oxygen (GOX) flow velocity. Lim-\niting the flow velocity minimizes erosion, reduces particle\nenergy, and reduces the risk of particle impact ignition.\nAlthough each material and configuration combination\nmust be reviewed individually, gas velocities above approxi-\nmately 30.5 m/s (100 ft/s) should receive special attention,\nespecially at flow restrictions (see Industrial Practices for\nGOX Transmission and Distribution Piping Systems [CGA\nG-4.4-2003 (4th Edition)/IGC doc 13/02]). For pipelines,\nOxygen Pipeline Systems [1] may be consulted for an indus-\ntry approach to limiting oxygen gas velocities for given\nmaterials and pressures. In liquid oxygen (LOX) systems,\nhigh gas velocities that could be present during cooldown\nshould also be considered. See also Refs [2-4].\n2. High-velocity and turbulent gas streams may be present in\nsystems in which the average cross-sectional velocity is cal-\nculated to be acceptable. For example, flow through a\nthrottling valve or from small-bore piping into large-bore\npiping may create localized high velocity jets, eddies, and\nturbulence. Traditional practice [1] has been to assume\nthat the flow velocites within the pipe will approach the\naverage velocity within a distance of about eight to ten\ninternal pipe diameters. Therefore, burn-resistant alloys\nare often used for a minimum of eight inside pipe diame-\nters (based on the smallest diameter that would produce\nan acceptable average velocity) downstream of high-\nvelocity flow disturbances. In some applications, the required\nlength of burn-resistant alloy also may be determined\nusing computational fluid dynamics to model areas of\nhigh velocity and impingement. Consider that even small\npressure differentials across components can generate gas\nvelocities in excess of those recommended for various met-\nals in oxygen service, as shown in Fig. 5-5. Consider that\nsystem start-ups or shut-downs can create high transient\ngas velocities. These velocities often are orders of magni-\ntude higher than those experienced during steady-state\noperation."
        },
        {
          "page": 79,
          "text": "CHAPTER 5   I\nDESIGN PRINCIPLES\n67\nthat primarily affect velocity in oxygen piping systems are\npipe material, gas-operating temperature and pressure,\nand restrictive configurations such as valves or orifices.\n7. Until a more quantitative limit can be established, the fol-\nlowing practices are recommended:\na.\nWhere practical, avoid sonic velocity in gases; where\nimpractical, use materials resistant to ignition by par-\nticle impact.\nb.\nIf possible, avoid the use of nonmetals at locations\nwithin the system where sonic velocity can occur.\nc.\nMaintain fluid system cleanliness to limit entrained\nparticulates, and perform blowdown with filtered, dry\ngaseous nitrogen at maximum anticipated pressure\nand flow before wetting the system with oxygen.\n8. Piping systems should be designed to ensure the GOX in\nthe system does not exceed specified velocities. Places\nwhere fluid velocities approach 30 m/s (100 ft/s) should be\nreviewed for particle impact ignition sensitivity (Chapter 2\nand Ref [1]).\n9. The selection of piping material on the inlet and outlet of\nthe bypass valves should be given special consideration\nbecause this piping is often exposed to both high velocities\nand turbulent flow during pressurization. The piping\nshould be designed to mitigate particle impact ignition.\n10. Design bypass lines to minimize the accumulation of par-\nticulates, as described in the section \"Design for Cleanli-\nness and Maintaining Cleanliness.\"\n11. Piping downstream of throttling or process control valves\nexperiences high velocities and highly turbulent gas flow.\nTherefore, the piping should be designed to mitigate parti-\ncle impact ignition.\n12. Wherever possible use piping with long-radius bends\ninstead of sharp bends to reduce the likelihood of particle\nimpingement.\n13. Piping upstream of vents and bleeds should be designed as\nbypass piping.\n14. Piping downstream of vent valves and safety relief valves\nshould be designed to mitigate particle impact ignition.\n15. Consideration must be given to the location of vent outlets\nto minimize risks as a result of the oxygen-enriched atmos-\nphere in the surroundings, including a consideration of\nheight, direction, adequate spacing, etc.\n16. Vent lines should be constructed of corrosion-resistant\nmaterial because they are open to atmosphere and invite\ncondensation with daily temperature fluctuations.\n17. Underground piping cannot be inspected for leaks, corro-\nsion, or other defects as readily as visible piping. There-\nfore, oxygen piping and equipment shall be installed at a\ndistance from electrical power lines or electrical equip-\nment far enough so that power line or electrical equip-\nment failure precludes contact with oxygen piping and\nequipment. All oxygen piping must be adequately sup-\nported to avoid excessive vibration and to prevent deterio-\nration by friction.\n18. Welded, brazed, or silver-soldered joints are satisfactory\nfor oxygen systems. Such joints, however, if left in the\nas-formed condition, may have slag or surfaces that can\ntrap contaminants. Welds shall be specified as full penetra-\ntion so that the contracting surfaces are joined to limit\nparticulate entrapment.\n19. The use of fittings, such as socket fittings, that leave a gap\nexposed to oxygen are permitted by standards such as\nStandard for Bulk Oxygen Systems at Consumer Sites\n(NFPA 50). However, the use of such fittings must be given\ncareful consideration. Factors that must be considered in\nthe use of this type of fitting include the potential for con-\ntaminant entrapment in the gap and the difficulty of\nremoving cleaning fluids from the gap.\n20. Exposed weld surfaces should be ground to a smooth finish\nfor ease of cleaning. With brazed and soldered joints, spe-\ncial care must be taken to ensure surface cleanliness, close\nand uniform clearance, and full penetration of the joint.\n21. Materials used should be documented for compatibility\nwith the total environment of pressure, temperature, flow\nrates, and exposure time profiles. Material for joints and\nfittings should be similar to the piping metal to avoid\ndeveloping electrical couples. When the use of different\nmetals cannot be avoided, considerable care must be taken\nwhen removing the fitting or connection so any grit or\ncontaminant resulting from the electrical couple is not left\nin the piping.\n22. Piping should be assembled by welding, except at connec-\ntions to valves, where flanged joints are required. Welding\nprocedures, welder qualification tests, welding operations,\nand weld testing should be in accordance with ASME\nBoiler and Pressure Vessel Code, Section IV, \"Qualification\nStandard for Welding and Brazing Procedures, Welders,\nBrazers, and Welding and Brazing Operators\" and ASME\nB31.3. Backup rings should not be used because of the dif-\nficulty of recleaning the system.\n23. The oxygen gas trailers and transfer connections must use a\nunique design configuration to prevent or minimize con-\nnecting with incompatible gaseous fluids or similar fluids at\ndifferent pressure levels. The connectors and fittings to be\ndisconnected during operations should be provided with\ntethered end plates, caps, plugs, or covers to protect the sys-\ntem from contamination or damage when not in use.\n24. Acceptable flexible links for connecting compressed gas\ncylinders are as follows:\na.\nStainless steel tubing formed into loops to provide\nenough flexibility for easy hookup is the preferred\nmethod.\nb.\nFlexible metal tube or pipe, such as a bellows section, is\nalso recommended. PTFE-lined flexible hoses may be\nused if particular care is exercised to ensure that heat\nof compression ignitions cannot occur. The risks may\nbe minimized if procedures preclude operator error\nand the design incorporates a long, nonignitable metal-\nlic tubing at the downstream end of the flexible hose.\nProper restraining cables and anchoring cables are\nrequired for flexible hoses. All-metal bellows, although\nrecommended, will trap contaminants and are difficult\nto clean, and the cleaning fluids cannot be completely\nrinsed off or removed from the bellows, which may lead\nto corrosion. Therefore, it is recommended that special\nattention be given to the cleaning of metal bellows to\nensure that they are properly cleaned and that the\ncleaning fluid is completely removed.\nValves\nThe following guidelines apply to various types of oxygen sys-\ntem valves.\n1. Avoid valves with rotating stems. A manual, screw-type\nvalve with a rotating stem (Fig. 5-10(a)) might seem desir-\nable in a high-pressure oxygen system because such a valve\ncan provide a slow actuation rate. However, actuation of"
        },
        {
          "page": 80,
          "text": "68\nSAFE USE OF OXYGEN AND OXYGEN SYSTEMS\nI\n2ND EDITION\nvalves with rotating stems creates particulate in the\nthreads and at the point of contact with the seat. A non-\nmetallic seat can easily be damaged by excessive closing\ntorque, shredding, or gas erosion during opening and clos-\ning. Furthermore, solid contaminants can become embed-\nded in soft seat material. If the seat is made of metal, it\nmust be hardened to prevent galling when the valve stem\nrotates against the seat. Such hardened materials can frac-\nture or even fragment as a result of excessive closing\ntorque or closure onto hard contaminants such as silica.\n2. Manual valves with a nonrotating stems and metallic seats\n(Fig. 5-10(b)) can be used to achieve slow actuation rates. In\nthis case, the metal seat can be made of a much softer\nmaterial and the seat can be formed by \"coining\" (pressure\nmolding by the stem to create a perfect match). Contami-\nnants will not cause fragmentation of such a seat. Galling\ncannot occur unless the nonrotating feature is compro-\nmised, and care should therefore be exercised when clean-\ning). The seat and body of such a valve can be fabricated\nfrom many metals that are comparatively unreactive with\noxygen. Particle contamination can be minimized as shown\nin Fig. 5-10(b) by placing stem seals below the valve stem\nthreads to isolate them from oxygen and by making the\nstem a nonrotation configuration. Axial stem movement\nwithout rotation will minimize particulate generation, and\nthe hazard of particle impact ignition is reduced.\n3. Avoid rotating valve stems and sealing configurations that\nrequire rotation on assembly, rotation of seals, and rota-\ntion against seats. Rotating valve stems and seals can gall\nand generate particulate. Sealed parts that require rotation\nat assembly, such as O-rings on threaded shafts, can gener-\nate particles that may migrate into the flow stream. Particle\ngeneration also occurs in ball valves in which valve opera-\ntion rotates a ball on a nonmetallic seal. Fig. 5-11(a) shows\na configuration in which particulate generated by the\nthreads at assembly can enter the oxygen-wetted valve\nregions, because the seal is not engaged during the thread-\ning operation. Fig. 5-11(b) shows one of many configura-\ntions that can be used to isolate assembly-generated\nparticles from the contained oxygen and reduce wear and\nfeathering of the seal or assembly.\n4. The material and physical design of valves should be care-\nfully selected considering both normal and unusual oper-\nating conditions.\n5. Bypass valves are normally piped from immediately\nupstream to immediately downstream of manual isolation\nvalves for use in pressure equalization to minimize igni-\ntion as a result of particle impact and heat of compression.\nCompatible bypass valves are typically small, economical\ncopper-base alloy or nickel-base alloy valves.\n6. Throttling or process control valves are considered to be\nthe most critical components in gaseous-oxygen systems\nbecause of the presence of active ignition mechanisms.\nThese valves include those for pressure control, flow con-\ntrol, emergency shut-off, venting, bypass, and safety relief.\nThe function of such valves is to regulate flow. They oper-\nate with high differential pressure that is associated with\nhigh velocity and turbulent impingement flow. The turbu-\nlence and impingement is not only present in the trim and\nbody of the valve but is considered to extend to the down-\nstream piping for a length of a minimum of eight pipe\ndiameters. To mitigate the hazard of heat of compression\nand particle impact, special consideration must be given to\nprocess control valves and components downstream of\nprocess control valves.\n7. Ball, butterfly, and plug valves are inherently quick open-\ning. This leads to concerns about heat of compression for\nany nonmetallic material downstream of the valve.\n8. Globe valves have a tortuous path with many impingement\nsites, and care must therefore be taken to mitigate the par-\nticle impact ignition hazard.\n9. Manual bypass valves should be provided around manual\npipeline valves to equalize pressure in a controlled man-\nner for configurations or systems where it is necessary to\nreduce heat of compression, pressure surge, or high flow\nvelocity across controlling elements.\n10. Valves should include an electrical ground connection\nbetween the stem and body to prevent static electric\ncharge from accumulating on internal components from\nthe fluid flowing through the valve.\n11. Vessels used as test facility components should have\nremotely operated fail-safe shutoff valves located close to\nthe loading vessel. All large-capacity storage vessels should\nhave remotely operated fail-safe shutoff valves. A manual\noverride should be considered in case of a power failure.\n12. Isolation valves\na.\nIsolation valves should be used as needed to isolate\nportions of a piping system for operation, maintenance,\nFig. 5-10-Designs illustrating rotating and nonrotating stem configurations."
        },
        {
          "page": 81,
          "text": "CHAPTER 5   I\nDESIGN PRINCIPLES\n69\nand emergencies. All valves should be accessible for\noperation and maintenance and should be protected\nfrom accidental damage by nearby activities, such as\nvehicle movement.\nb.\nValves in oxygen distribution systems should be kept to\na minimum and should be of good quality because\nthey have mechanical joints that are susceptible to\nleaks. All valve materials must be suitable for oxygen\nservice, and material selection must meet velocity cri-\nteria. Stems, packing glands, and other parts vital to\nproper valve operation should be of materials that will\nnot readily corrode. The stem packing should be an\noxygen-compatible material as listed in approved\nsources, such as Refs [5-12].\nc.\nIsolation valves should be operated either fully open\nor fully closed and never in a throttling or regulating\nmode. Where required, a bypass valve should be pro-\nvided around an isolation valve, especially one of large\nsize. The bypass valve must be of suitable materials\nbecause of the high velocity involved. If a remotely\noperated bypass valve is used, the valve should close in\ncase of power loss or from a system emergency shut-\ndown signal.\nd.\nGOX tube trailers should be equipped with normally\nclosed safety shutoff valves that require power to\nremain open and automatically return to full closed\nwhen the power is removed. These safety shutoff\nvalves should never be used for flow control. Manually\noperated main shutoff valves should also be used to\nisolate the trailers and to control flow, if required.\n13. Check valves\na.\nCheck valves should not be used when bubble-free\ntightness is required. If bubble-free tightness is\nrequired, two isolation valves with a bleed valve\nbetween them, an arrangement commonly referred to\nas a double block and bleed configuration, should be\nused rather than a check valve.\nb.\nCheck valves might be completely tight at the start of\nservice but develop leaks later. A single check valve is\noften more leak tight than multiple check valves\nbecause the larger pressure drop closes it more tightly.\nThe pressure on the upstream side of a check valve\nmust be maintained at a pressure higher than the pres-\nsure downstream of the check valve.\nc.\nThe safety of laboratory operations requires that bot-\ntled gases not be contaminated. Suppliers of bottled\ngases specifically prohibit contaminating gases in their\nbottles. However, bottled gases have become contami-\nnated as a result of leaking check valves in intercon-\nnected systems. Therefore, system maintenance\nshould include regular inspection of the check valves\nand analysis of the contents of the pressure vessels.\nd.\nHeat of compression ignition should be assessed when\nthe downstream side of a check valve may be exposed\nto rapid pressurization with oxygen. One example of\nsuch a scenario is the use of a check valve to prevent\noxygen from entering an inert gas system.\nPressure Relief Devices\nThe following guidelines apply to pressure relief devices.\n1. When pressure relief valves are located indoors, captured\nvents should be used to allow venting to occur outside.\n2. Pressure relief devices shall comply with national or inter-\nnational standards, such as ASME Boiler and Pressure Ves-\nsel Code, Section VIII, \"Pressure Vessels.\"\n3. Relief valves, rupture disks, or both shall be installed on\ntanks, lines, and component systems to prevent overpres-\nsurization. The capacity of a pressure-relief device should\nbe equal to that of all the vessel and piping systems it is\nprotecting. These devices must be reliable and the settings\nmust be secured against accidental alteration.\n4. Relief valves and similar devices should not be considered\nto be secondary or passive components in the test hard-\nware design. It should be assumed that they will function\nat some time. Personnel safety and protection of hardware\nfrom damage should be primary design considerations.\n5. Relief valves shall be functionally tested to verify that\ndesign requirements are satisfied, including testing in both\nthe static and dynamic states. Relief valves shall be func-\ntionally tested to verify design requirements are satisfied.\n6. Relief valve riser pipes on high-pressure oxygen systems\nshall be analyzed for resonant tuning.\nFig. 5-11-Designs illustrating seal configurations."
        }
      ]
    }
  }
}
